Repository: ali-azary/python-postgresql

# SOH-from-EIS
State of Health of Li-ion batteries from Electrochemical Impedance Spectroscopy
the data taken from https://prod-dcd-datasets-cache-zipfiles.s3.eu-west-1.amazonaws.com/wykht8y7tg-1.zip
first data is converted and cleaned into properly-formatted csv files.
All the EIS data are combined into one file and used with GPR ML model to predict SoH with SoH, impedance, frenquency, and temperature data at hand. SoH values are calulated using nominal capacity and current Ah values.

File: EIS.csv (part 2 of 18)
id,Time Stamp,Step,Status,Prog Time,Step Time,Cycle,Cycle Level,Procedure,Voltage,Current,AhAccu,Energy,StartFreq,EndFreq,SetFreq,AAcMax,VAcMin,VAcMax,mvIdeal,Go,Status.1,U1,Zreal1,Zimg1,ActFreq,EisError,AACStart,MinIntervalTime,CountOfPeriods,UIdeal,AStart,MinDuration,MinPeriods,RemTime,VRelativ,AAmplitude,Betrag,Phase,ChamberT,ChamberSP,Temp45
187,4/29/2017 10:04,53,EIS,12:28.1,01:17.0,6,1,Pan_5pulse_EISSOC,3.21053,0,-2.75501,,0.001,6000,1422.82422,2,-2,20,10,6,16,3.21684,22.46208,1.17974,1432.83582,0,0.02,10,3,0,0,0,0,0,1.00482,0.44672,22.49304,3.00649,25,25,26.86607
188,4/29/2017 10:04,53,EIS,12:39.2,01:28.0,6,1,Pan_5pulse_EISSOC,3.21053,0,-2.75501,,0.001,6000,1066.96765,2,-2,20,10,7,16,3.20729,22.71692,0.38561,1066.66663,0,0.02,10,3,0,0,0,0,0,1.00994,0.44451,22.72019,0.97248,25,25,26.86607
189,4/29/2017 10:04,53,EIS,12:50.3,01:39.2,6,1,Pan_5pulse_EISSOC,3.21053,0,-2.75501,,0.001,6000,800.11286,2,-2,20,10,8,16,3.21741,23.00678,-0.21486,800,0,0.02,10,3,0,0,0,0,0,1.00994,0.4401,23.00778,-0.53508,25,25,26.65312
190,4/29/2017 10:05,53,EIS,13:01.5,01:50.4,6,1,Pan_5pulse_EISSOC,3.21053,0,-2.75501,,0.001,6000,600,2,-2,20,10,9,16,3.21745,23.32248,-0.68692,600,0,0.02,10,3,0,0,0,0,0,1.01399,0.43458,23.3326,-1.68705,25,25,26.86607
191,4/29/2017 10:05,53,EIS,13:13.4,02:02.3,6,1,Pan_5pulse_EISSOC,3.21053,0,-2.75501,,0.001,6000,449.93653,2,-2,20,10,10,16,3.20363,23.65999,-1.05833,450.70422,0,0.02,10,3,0,0,0,0,0,1.01492,0.42853,23.68364,-2.56119,25,25,26.64191
192,4/29/2017 10:05,53,EIS,13:25.0,02:13.9,6,1,Pan_5pulse_EISSOC,3.21053,0,-2.75501,,0.001,6000,337.4048,2,-2,20,10,11,16,3.2125,24.02445,-1.3619,336.8421,0,0.02,10,3,0,0,0,0,0,1.01585,0.42216,24.06302,-3.2445,25,25,26.85486
193,4/29/2017 10:05,53,EIS,13:36.9,02:25.8,6,1,Pan_5pulse_EISSOC,3.21053,0,-2.75501,,0.001,6000,253.0179,2,-2,20,10,12,16,3.21252,24.4,-1.60333,253.29816,0,0.02,10,3,0,0,0,0,0,1.01612,0.41555,24.45262,-3.75952,25,25,26.85486
194,4/29/2017 10:05,53,EIS,13:49.3,02:38.2,6,1,Pan_5pulse_EISSOC,3.21053,0,-2.75501,,0.001,6000,189.73666,2,-2,20,10,13,16,3.21453,24.79567,-1.79991,189.72333,0,0.02,10,3,0,0,0,0,0,1.01748,0.40927,24.86091,-4.1518,25,25,26.85486
195,4/29/2017 10:06,53,EIS,14:01.1,02:50.0,6,1,Pan_5pulse_EISSOC,3.21053,0,-2.75501,,0.001,6000,142.28242,2,-2,20,10,14,16,3.21885,25.201,-1.95867,142.43323,0,0.02,10,3,0,0,0,0,0,1.0162,0.40202,25.277,-4.44421,25,25,26.85486
196,4/29/2017 10:06,53,EIS,14:13.3,03:02.2,6,1,Pan_5pulse_EISSOC,3.21053,0,-2.75501,,0.001,6000,106.69676,2,-2,20,10,15,16,3.21264,25.61396,-2.0849,106.66666,0,0.02,10,3,0,0,0,0,0,1.0163,0.39547,25.69867,-4.65344,25,25,26.85486
197,4/29/2017 10:06,53,EIS,14:25.0,03:13.9,6,1,Pan_5pulse_EISSOC,3.21053,0,-2.75501,,0.001,6000,80.01129,2,-2,20,10,16,16,3.22288,26.02478,-2.19032,80,0,0.02,10,3,0,0,0,0,0,1.01641,0.38918,26.11679,-4.81085,25,25,26.85486
198,4/29/2017 10:06,53,EIS,14:36.9,03:25.8,6,1,Pan_5pulse_EISSOC,3.21117,0,-2.75501,,0.001,6000,60,2,-2,20,10,17,16,3.2089,26.41859,-2.29403,60,0,0.02,10,3,0,0,0,0,0,1.01583,0.38307,26.518,-4.96278,25,25,26.85486
199,4/29/2017 10:06,53,EIS,14:48.5,03:37.4,6,1,Pan_5pulse_EISSOC,3.21117,0,-2.75501,,0.001,6000,44.99365,2,-2,20,10,18,16,3.21277,26.80708,-2.40889,44.94382,0,0.02,10,3,0,0,0,0,0,1.01496,0.3771,26.91509,-5.13482,25,25,26.64191
200,4/29/2017 10:07,53,EIS,15:00.3,03:49.2,6,1,Pan_5pulse_EISSOC,3.21117,0,-2.75501,,0.001,6000,33.74048,2,-2,20,10,19,16,3.21279,27.17968,-2.55288,33.70787,0,0.02,10,3,0,0,0,0,0,1.0139,0.3714,27.2993,-5.36583,25,25,26.85486
201,4/29/2017 10:07,53,EIS,15:12.6,04:01.5,6,1,Pan_5pulse_EISSOC,3.21117,0,-2.75501,,0.001,6000,25.30179,2,-2,20,10,20,16,3.21283,27.54072,-2.74751,25.31646,0,0.02,10,3,0,0,0,0,0,1.01337,0.36613,27.67742,-5.69708,25,25,26.86607
202,4/29/2017 10:07,53,EIS,15:24.4,04:13.2,6,1,Pan_5pulse_EISSOC,3.21117,0,-2.75501,,0.001,6000,18.97367,2,-2,20,10,21,16,3.20435,27.8991,-3.01527,18.98734,0,0.02,10,3,0,0,0,0,0,1.01456,0.36155,28.06157,-6.16845,25,25,26.64191
203,4/29/2017 10:07,53,EIS,15:36.9,04:25.8,6,1,Pan_5pulse_EISSOC,3.21117,0,-2.75501,,0.001,6000,14.22824,2,-2,20,10,22,16,3.22036,28.26228,-3.39049,14.21801,0,0.02,10,3,0,0,0,0,0,1.01418,0.35629,28.46493,-6.84082,25,25,26.85486
204,4/29/2017 10:07,53,EIS,15:48.6,04:37.4,6,1,Pan_5pulse_EISSOC,3.21117,0,-2.75501,,0.001,6000,10.66968,2,-2,20,10,23,16,3.21288,28.6484,-3.88993,10.67616,0,0.02,10,3,0,0,0,0,0,1.01584,0.35136,28.91128,-7.73243,25,25,26.85486
205,4/29/2017 10:08,53,EIS,16:01.0,04:49.9,6,1,Pan_5pulse_EISSOC,3.21117,0,-2.75501,,0.001,6000,8.00113,2,-2,20,10,24,16,3.21265,29.08846,-4.56938,8,0,0.02,10,3,0,0,0,0,0,1.01878,0.34599,29.44517,-8.9274,25,25,26.64191
206,4/29/2017 10:08,53,EIS,16:13.4,05:02.2,6,1,Pan_5pulse_EISSOC,3.21117,0,-2.75501,,0.001,6000,6,2,-2,20,10,25,16,3.21512,29.58399,-5.44461,6,0,0.02,10,3,0,0,0,0,0,1.02115,0.33947,30.08082,-10.42797,25,25,26.85486
207,4/29/2017 10:08,53,EIS,16:25.2,05:14.1,6,1,Pan_5pulse_EISSOC,3.21117,0,-2.75501,,0.001,6000,4.49937,2,-2,20,10,26,16,3.20395,30.20244,-6.56203,4.5045,0,0.02,10,3,0,0,0,0,0,1.02778,0.33254,30.90708,-12.25804,25,25,26.86607
208,4/29/2017 10:08,53,EIS,16:37.4,05:26.3,6,1,Pan_5pulse_EISSOC,3.21117,0,-2.75501,,0.001,6000,3.37405,2,-2,20,10,27,16,3.21295,31.00439,-7.98113,3.37079,0,0.02,10,3,0,0,0,0,0,1.03593,0.32357,32.01516,-14.43563,25,25,26.86607
209,4/29/2017 10:08,53,EIS,16:49.0,05:37.8,6,1,Pan_5pulse_EISSOC,3.21117,0,-2.75501,,0.001,6000,2.53018,2,-2,20,10,28,16,3.21278,32.03841,-9.71329,2.53378,0,0.02,10,3,0,0,0,0,0,1.04571,0.31235,33.47847,-16.86606,25,25,26.85486
210,4/29/2017 10:09,53,EIS,17:01.9,05:50.7,6,1,Pan_5pulse_EISSOC,3.21117,0,-2.75501,,0.001,6000,1.89737,2,-2,20,10,29,16,3.20952,33.38986,-11.79201,1.89873,0,0.02,10,3,0,0,0,0,0,1.05771,0.2987,35.41093,-19.45125,25,25,26.85486
211,4/29/2017 10:09,53,EIS,17:13.4,06:02.2,6,1,Pan_5pulse_EISSOC,3.21117,0,-2.75501,,0.001,6000,1.42282,2,-2,20,10,30,16,3.21253,35.18721,-14.26698,1.42045,0,0.02,10,3,0,0,0,0,0,1.07221,0.28239,37.96954,-22.07055,25,25,26.86607
212,4/29/2017 10:09,53,EIS,17:25.7,06:14.6,6,1,Pan_5pulse_EISSOC,3.21117,0,-2.75501,,0.001,6000,1.06697,2,-2,20,10,31,16,3.21264,37.56338,-17.02496,1.06838,0,0.02,10,3,0,0,0,0,0,1.08606,0.26334,41.24145,-24.3816,25,25,26.84366
213,4/29/2017 10:09,53,EIS,17:38.4,06:27.3,6,1,Pan_5pulse_EISSOC,3.21117,0,-2.75501,,0.001,6000,0.80011,2,-2,20,10,32,16,3.21273,40.61175,-20.02661,0.79957,0,0.02,10,3,0,0,0,0,0,1.0978,0.24244,45.28111,-26.249,25,25,26.86607
214,4/29/2017 10:09,53,EIS,17:50.3,06:39.1,6,1,Pan_5pulse_EISSOC,3.21053,0,-2.75501,,0.001,6000,0.6,2,-2,20,10,33,16,3.20297,44.38554,-23.0653,0.59904,0,0.02,10,3,0,0,0,0,0,1.10457,0.22082,50.02084,-27.45901,25,25,26.86607
215,4/29/2017 10:10,53,EIS,18:01.3,06:50.2,6,1,Pan_5pulse_EISSOC,3.21117,0,-2.75501,,0.001,6000,0.44994,2,-2,20,10,34,16,3.2046,48.767,-25.83134,0.44964,0,0.02,10,3,0,0,0,0,0,1.10355,0.19997,55.18585,-27.90967,25,25,26.85486
216,4/29/2017 10:10,53,EIS,18:11.9,07:00.8,6,1,Pan_5pulse_EISSOC,3.21053,0,-2.75501,,0.001,6000,0.3374,2,-2,20,10,35,16,3.21193,53.76791,-28.14163,0.33723,0,0.02,10,3,0,0,0,0,0,1.09941,0.18116,60.68723,-27.62715,25,25,26.86607
217,4/29/2017 10:10,53,EIS,18:25.8,07:14.7,6,1,Pan_5pulse_EISSOC,3.21053,0,-2.75501,,0.001,6000,0.25302,2,-2,20,10,36,16,3.21219,60.16461,-29.72803,0.2527,0,0.02,10,3,0,0,0,0,0,1.10614,0.16483,67.10839,-26.29451,25,25,26.86607
218,4/29/2017 10:10,53,EIS,18:44.0,07:32.9,6,1,Pan_5pulse_EISSOC,3.21053,0,-2.75501,,0.001,6000,0.18974,2,-2,20,10,37,16,3.21247,66.61223,-30.52043,0.18978,0,0.02,10,3,0,0,0,0,0,1.09178,0.14901,73.27132,-24.61633,25,25,26.85486
219,4/29/2017 10:11,53,EIS,19:07.4,07:56.3,6,1,Pan_5pulse_EISSOC,3.21053,0,-2.75501,,0.001,6000,0.14228,2,-2,20,10,38,16,3.212,72.96807,-30.68751,0.14248,0,0.02,10,3,0,0,0,0,0,1.08041,0.13649,79.15847,-22.80971,25,25,26.86607
220,4/29/2017 10:11,53,EIS,19:37.7,08:26.6,6,1,Pan_5pulse_EISSOC,3.21053,0,-2.75501,,0.001,6000,0.1067,2,-2,20,10,39,16,3.20775,79.22472,-30.42567,0.10678,0,0.02,10,3,0,0,0,0,0,1.08041,0.12628,84.86623,-21.00892,25,25,26.85486
221,4/29/2017 10:12,53,EIS,20:17.0,09:05.9,6,1,Pan_5pulse_EISSOC,3.21053,0,-2.75501,,0.001,6000,0.08001,2,-2,20,10,40,16,3.20968,85.04191,-30.06464,0.07999,0,0.02,10,3,0,0,0,0,0,1.063,0.11785,90.19983,-19.46989,25,25,26.85486
222,4/29/2017 10:13,53,EIS,21:09.0,09:57.9,6,1,Pan_5pulse_EISSOC,3.21053,0,-2.75501,,0.001,6000,0.06,2,-2,20,10,41,16,3.21227,90.586,-29.82378,0.05994,0,0.02,10,3,0,0,0,0,0,1.05746,0.11088,95.36918,-18.22318,25,25,26.65312
223,4/29/2017 10:14,53,EIS,22:17.2,11:06.1,6,1,Pan_5pulse_EISSOC,3.21053,0,-2.75501,,0.001,6000,0.04499,2,-2,20,10,42,16,3.21071,95.45287,-29.91566,0.04507,0,0.02,10,3,0,0,0,0,0,1.04861,0.10483,100.03099,-17.40139,25,25,26.86607
224,4/29/2017 10:15,53,EIS,23:48.0,12:36.9,6,1,Pan_5pulse_EISSOC,3.21117,0,-2.75501,,0.001,6000,0.03374,2,-2,20,10,43,16,3.21247,100.3718,-30.46396,0.03377,0,0.02,10,3,0,0,0,0,0,1.04881,0.09999,104.89305,-16.88363,25,25,26.85486
225,4/29/2017 10:17,53,EIS,25:48.9,14:37.8,6,1,Pan_5pulse_EISSOC,3.21117,0,-2.75501,,0.001,6000,0.0253,2,-2,20,10,44,16,3.21138,104.69993,-31.74969,0.02531,0,0.02,10,3,0,0,0,0,0,1.04357,0.09538,109.40804,-16.86964,25,25,26.86607
226,4/29/2017 10:20,53,EIS,28:29.0,17:17.9,6,1,Pan_5pulse_EISSOC,3.21117,0,-2.75501,,0.001,6000,0.01897,2,-2,20,10,45,16,3.21203,109.25274,-33.85766,0.01896,0,0.02,10,3,0,0,0,0,0,1.04472,0.09134,114.37876,-17.21832,25,25,26.85486
227,4/29/2017 10:24,53,EIS,32:02.6,20:51.4,6,1,Pan_5pulse_EISSOC,3.21182,0,-2.75501,,0.001,6000,0.01423,2,-2,20,10,46,16,3.21231,114.24766,-36.91426,0.01422,0,0.02,10,3,0,0,0,0,0,1.04994,0.08745,120.06328,-17.90602,25,25,26.81003
228,4/29/2017 10:28,53,EIS,36:46.0,25:34.9,6,1,Pan_5pulse_EISSOC,3.21246,0,-2.75501,,0.001,6000,0.01067,2,-2,20,10,47,16,3.21309,119.25199,-41.0139,0.01065,0,0.02,10,3,0,0,0,0,0,1.05015,0.08327,126.1078,-18.97944,25,25,26.64191
229,4/29/2017 10:35,53,EIS,43:03.0,31:51.9,6,1,Pan_5pulse_EISSOC,3.2131,0,-2.75501,,0.001,6000,0.008,2,-2,20,10,48,16,3.21448,125.25022,-46.07214,0.008,0,0.02,10,3,0,0,0,0,0,1.05854,0.07932,133.45509,-20.19558,25,25,26.85486
230,4/29/2017 10:43,53,EIS,51:25.3,40:14.2,6,1,Pan_5pulse_EISSOC,3.21375,0,-2.75501,,0.001,6000,0.006,2,-2,20,10,49,16,3.21508,131.48725,-52.17588,0.006,0,0.02,10,3,0,0,0,0,0,1.05934,0.07489,141.46102,-21.64383,25,25,26.64191
231,4/29/2017 10:54,53,EIS,02:35.3,51:24.2,6,1,Pan_5pulse_EISSOC,3.21503,0,-2.75501,,0.001,6000,0.0045,2,-2,20,10,50,16,3.2161,138.23356,-59.70201,0.00449,0,0.02,10,3,0,0,0,0,0,1.06485,0.07072,150.57505,-23.35915,25,25,26.85486
232,4/29/2017 11:09,53,EIS,17:27.0,06:15.9,6,1,Pan_5pulse_EISSOC,3.21568,0,-2.75501,,0.001,6000,0.00337,2,-2,20,10,51,16,3.21765,145.36533,-68.96203,0.00338,0,0.02,10,3,0,0,0,0,0,1.06881,0.06643,160.89388,-25.37989,25,25,26.64191
233,4/29/2017 11:29,53,EIS,37:13.8,26:02.7,6,1,Pan_5pulse_EISSOC,3.21761,0,-2.75501,,0.001,6000,0.00253,2,-2,20,10,52,16,3.21886,152.42149,-80.5707,0.00253,0,0.02,10,3,0,0,0,0,0,1.07089,0.06211,172.40634,-27.86114,25,25,26.65312
234,4/29/2017 11:55,53,EIS,03:38.1,52:27.0,6,1,Pan_5pulse_EISSOC,3.21889,0,-2.75501,,0.001,6000,0.0019,2,-2,20,10,53,16,3.2205,160.22828,-95.74882,0.0019,0,0.02,10,3,0,0,0,0,0,1.08275,0.05801,186.65728,-30.86159,25,25,26.66432
235,4/29/2017 12:30,53,EIS,38:47.7,27:36.5,6,1,Pan_5pulse_EISSOC,3.22082,0,-2.75501,,0.001,6000,0.00142,2,-2,20,10,54,16,3.22232,170.1993,-115.69484,0.00142,0,0.02,10,3,0,0,0,0,0,1.10249,0.05357,205.79869,-34.20634,25,25,26.64191
237,4/27/2017 16:42,46,EIS,50:59.0,00:21.8,1,1,Pan_5pulse_EISSOC,4.05659,0,-0.29001,,0.001,6000,6000,2,-2,20,10,1,16,4.05971,20.98621,9.08799,6000,0,0.02,10,3,0,0,0,0,0,0.04615,0.43566,22.86947,23.41483,25,25,26.6307
238,4/27/2017 16:43,46,EIS,51:09.7,00:32.6,1,1,Pan_5pulse_EISSOC,4.05659,0,-0.29001,,0.001,6000,4499.36526,2,-2,20,10,2,16,4.0586,20.59679,6.91559,4571.42871,0,0.02,10,3,0,0,0,0,0,0.94857,0.43659,21.72679,18.56001,25,25,26.6307
239,4/27/2017 16:43,46,EIS,51:20.8,00:43.7,1,1,Pan_5pulse_EISSOC,4.05659,0,-0.29001,,0.001,6000,3374.04795,2,-2,20,10,3,16,4.05861,20.36545,5.00324,3428.57153,0,0.02,10,3,0,0,0,0,0,0.96401,0.45969,20.97103,13.80267,25,25,26.6307
240,4/27/2017 16:43,46,EIS,51:31.8,00:54.7,1,1,Pan_5pulse_EISSOC,4.05659,0,-0.29001,,0.001,6000,2530.17902,2,-2,20,10,4,16,4.06134,20.3021,3.3602,2526.31567,0,0.02,10,3,0,0,0,0,0,0.98048,0.47646,20.5783,9.39784,25,25,26.6307
241,4/27/2017 16:43,46,EIS,51:42.8,01:05.7,1,1,Pan_5pulse_EISSOC,4.05659,0,-0.29001,,0.001,6000,1897.3666,2,-2,20,10,5,16,4.05855,20.37607,2.10826,1882.35291,0,0.02,10,3,0,0,0,0,0,0.99492,0.48568,20.48485,5.90723,25,25,26.6307
242,4/27/2017 16:43,46,EIS,51:53.9,01:16.8,1,1,Pan_5pulse_EISSOC,4.05659,0,-0.29001,,0.001,6000,1422.82422,2,-2,20,10,6,16,4.06159,20.53038,1.18817,1432.83582,0,0.02,10,3,0,0,0,0,0,1.00363,0.48803,20.56474,3.31223,25,25,26.6307
243,4/27/2017 16:44,46,EIS,52:04.9,01:27.8,1,1,Pan_5pulse_EISSOC,4.05659,0,-0.29001,,0.001,6000,1066.96765,2,-2,20,10,7,16,4.0648,20.75829,0.40476,1066.66663,0,0.02,10,3,0,0,0,0,0,1.00936,0.48615,20.76224,1.11706,25,25,26.64191
244,4/27/2017 16:44,46,EIS,52:16.1,01:39.0,1,1,Pan_5pulse_EISSOC,4.05659,0,-0.29001,,0.001,6000,800.11286,2,-2,20,10,8,16,4.05848,21.02716,-0.19599,800,0,0.02,10,3,0,0,0,0,0,1.01271,0.4816,21.02807,-0.53402,25,25,26.6307
245,4/27/2017 16:44,46,EIS,52:27.4,01:50.3,1,1,Pan_5pulse_EISSOC,4.05659,0,-0.29001,,0.001,6000,600,2,-2,20,10,9,16,4.0593,21.32807,-0.67347,600,0,0.02,10,3,0,0,0,0,0,1.01463,0.47549,21.3387,-1.8086,25,25,26.6307
246,4/27/2017 16:44,46,EIS,52:39.0,02:01.8,1,1,Pan_5pulse_EISSOC,4.05659,0,-0.29001,,0.001,6000,449.93653,2,-2,20,10,10,16,4.05494,21.6551,-1.05492,450.70422,0,0.02,10,3,0,0,0,0,0,1.0159,0.46857,21.68078,-2.78893,25,25,26.6307
247,4/27/2017 16:44,46,EIS,52:51.2,02:14.1,1,1,Pan_5pulse_EISSOC,4.05659,0,-0.29001,,0.001,6000,337.4048,2,-2,20,10,11,16,4.05781,22.01425,-1.37108,336.8421,0,0.02,10,3,0,0,0,0,0,1.01727,0.4612,22.05691,-3.56387,25,25,26.6307
248,4/27/2017 16:45,46,EIS,53:03.3,02:26.1,1,1,Pan_5pulse_EISSOC,4.05659,0,-0.29001,,0.001,6000,253.0179,2,-2,20,10,12,16,4.05068,22.38819,-1.62554,253.29816,0,0.02,10,3,0,0,0,0,0,1.0175,0.45329,22.44712,-4.15279,25,25,26.6307
249,4/27/2017 16:45,46,EIS,53:15.6,02:38.5,1,1,Pan_5pulse_EISSOC,4.05659,0,-0.29001,,0.001,6000,189.73666,2,-2,20,10,13,16,4.06534,22.78323,-1.83697,189.72333,0,0.02,10,3,0,0,0,0,0,1.01913,0.44587,22.85717,-4.60968,25,25,26.6307
250,4/27/2017 16:45,46,EIS,53:27.5,02:50.3,1,1,Pan_5pulse_EISSOC,4.05659,0,-0.29001,,0.001,6000,142.28242,2,-2,20,10,14,16,4.06502,23.18963,-2.01393,142.43323,0,0.02,10,3,0,0,0,0,0,1.01779,0.43725,23.27691,-4.96347,25,25,26.83245
251,4/27/2017 16:45,46,EIS,53:39.8,03:02.7,1,1,Pan_5pulse_EISSOC,4.05659,0,-0.29001,,0.001,6000,106.69676,2,-2,20,10,15,16,4.06591,23.60649,-2.16525,106.66666,0,0.02,10,3,0,0,0,0,0,1.01809,0.42947,23.70559,-5.24066,25,25,26.64191
252,4/27/2017 16:45,46,EIS,53:51.6,03:14.5,1,1,Pan_5pulse_EISSOC,4.05659,0,-0.29001,,0.001,6000,80.01129,2,-2,20,10,16,16,4.0674,24.02951,-2.30695,80,0,0.02,10,3,0,0,0,0,0,1.01846,0.4219,24.13999,-5.48387,25,25,26.6307
253,4/27/2017 16:46,46,EIS,54:03.7,03:26.6,1,1,Pan_5pulse_EISSOC,4.05659,0,-0.29001,,0.001,6000,60,2,-2,20,10,17,16,4.0587,24.45145,-2.45412,60,0,0.02,10,3,0,0,0,0,0,1.01843,0.41443,24.5743,-5.73141,25,25,26.6307
254,4/27/2017 16:46,46,EIS,54:15.3,03:38.2,1,1,Pan_5pulse_EISSOC,4.05659,0,-0.29001,,0.001,6000,44.99365,2,-2,20,10,18,16,4.04918,24.88736,-2.6137,44.94382,0,0.02,10,3,0,0,0,0,0,1.01827,0.40691,25.02423,-5.9953,25,25,26.6307
255,4/27/2017 16:46,46,EIS,54:27.4,03:50.2,1,1,Pan_5pulse_EISSOC,4.05659,0,-0.29001,,0.001,6000,33.74048,2,-2,20,10,19,16,4.05873,25.33831,-2.80691,33.70787,0,0.02,10,3,0,0,0,0,0,1.01839,0.39947,25.4933,-6.32131,25,25,26.6307
256,4/27/2017 16:46,46,EIS,54:40.2,04:03.0,1,1,Pan_5pulse_EISSOC,4.05659,0,-0.29001,,0.001,6000,25.30179,2,-2,20,10,20,16,4.06852,25.82493,-3.04258,25.31646,0,0.02,10,3,0,0,0,0,0,1.01955,0.39208,26.00354,-6.71936,25,25,26.6307
257,4/27/2017 16:46,46,EIS,54:52.0,04:14.8,1,1,Pan_5pulse_EISSOC,4.05659,0,-0.29001,,0.001,6000,18.97367,2,-2,20,10,21,16,4.06739,26.38398,-3.32333,18.98734,0,0.02,10,3,0,0,0,0,0,1.02337,0.38483,26.59246,-7.17917,25,25,26.6307
258,4/27/2017 16:47,46,EIS,55:04.5,04:27.4,1,1,Pan_5pulse_EISSOC,4.05659,0,-0.29001,,0.001,6000,14.22824,2,-2,20,10,22,16,4.05873,27.05216,-3.63245,14.21801,0,0.02,10,3,0,0,0,0,0,1.02625,0.37598,27.29494,-7.64769,25,25,26.6307
259,4/27/2017 16:47,46,EIS,55:16.1,04:39.0,1,1,Pan_5pulse_EISSOC,4.05659,0,-0.29001,,0.001,6000,10.66968,2,-2,20,10,23,16,4.04987,27.84807,-3.90217,10.67616,0,0.02,10,3,0,0,0,0,0,1.03036,0.36641,28.12014,-7.97656,25,25,26.6307
260,4/27/2017 16:47,46,EIS,55:28.2,04:51.0,1,1,Pan_5pulse_EISSOC,4.05659,0,-0.29001,,0.001,6000,8.00113,2,-2,20,10,24,16,4.06463,28.77644,-4.08193,8,0,0.02,10,3,0,0,0,0,0,1.03378,0.35569,29.0645,-8.07353,25,25,26.6307
261,4/27/2017 16:47,46,EIS,55:40.5,05:03.4,1,1,Pan_5pulse_EISSOC,4.05659,0,-0.29001,,0.001,6000,6,2,-2,20,10,25,16,4.04893,29.7393,-4.08954,6,0,0.02,10,3,0,0,0,0,0,1.03248,0.34394,30.01917,-7.82981,25,25,26.6307
262,4/27/2017 16:47,46,EIS,55:52.8,05:15.7,1,1,Pan_5pulse_EISSOC,4.05659,0,-0.29001,,0.001,6000,4.49937,2,-2,20,10,26,16,4.05878,30.66942,-3.92886,4.5045,0,0.02,10,3,0,0,0,0,0,1.03034,0.33323,30.92005,-7.30004,25,25,26.6307
263,4/27/2017 16:48,46,EIS,56:05.2,05:28.1,1,1,Pan_5pulse_EISSOC,4.05659,0,-0.29001,,0.001,6000,3.37405,2,-2,20,10,27,16,4.05116,31.50102,-3.63755,3.37079,0,0.02,10,3,0,0,0,0,0,1.02565,0.32344,31.71035,-6.587,25,25,26.6307
264,4/27/2017 16:48,46,EIS,56:16.8,05:39.7,1,1,Pan_5pulse_EISSOC,4.05659,0,-0.29001,,0.001,6000,2.53018,2,-2,20,10,28,16,4.0495,32.19017,-3.29913,2.53378,0,0.02,10,3,0,0,0,0,0,1.02035,0.31532,32.35879,-5.85173,25,25,26.6307
265,4/27/2017 16:48,46,EIS,56:28.8,05:51.6,1,1,Pan_5pulse_EISSOC,4.05659,0,-0.29001,,0.001,6000,1.89737,2,-2,20,10,29,16,4.05306,32.71714,-2.96455,1.89873,0,0.02,10,3,0,0,0,0,0,1.01534,0.30907,32.85118,-5.17752,25,25,26.6307
266,4/27/2017 16:48,46,EIS,56:40.3,06:03.2,1,1,Pan_5pulse_EISSOC,4.05659,0,-0.29001,,0.001,6000,1.42282,2,-2,20,10,30,16,4.05413,33.14384,-2.67578,1.42045,0,0.02,10,3,0,0,0,0,0,1.01203,0.30436,33.25168,-4.61561,25,25,26.6307
267,4/27/2017 16:48,46,EIS,56:52.7,06:15.5,1,1,Pan_5pulse_EISSOC,4.05659,0,-0.29001,,0.001,6000,1.06697,2,-2,20,10,31,16,4.05874,33.51642,-2.46653,1.06838,0,0.02,10,3,0,0,0,0,0,1.01069,0.30074,33.60705,-4.20891,25,25,26.6307
268,4/27/2017 16:49,46,EIS,57:05.0,06:27.8,1,1,Pan_5pulse_EISSOC,4.05659,0,-0.29001,,0.001,6000,0.80011,2,-2,20,10,32,16,4.05279,33.83188,-2.32993,0.79957,0,0.02,10,3,0,0,0,0,0,1.00888,0.2975,33.91201,-3.93962,25,25,26.6307
269,4/27/2017 16:49,46,EIS,57:17.2,06:40.0,1,1,Pan_5pulse_EISSOC,4.05659,0,-0.29001,,0.001,6000,0.6,2,-2,20,10,33,16,4.05111,34.09081,-2.26867,0.59904,0,0.02,10,3,0,0,0,0,0,1.00729,0.29482,34.16621,-3.8073,25,25,26.64191
270,4/27/2017 16:49,46,EIS,57:28.2,06:51.0,1,1,Pan_5pulse_EISSOC,4.05659,0,-0.29001,,0.001,6000,0.44994,2,-2,20,10,34,16,4.05866,34.3422,-2.27171,0.44964,0,0.02,10,3,0,0,0,0,0,1.00778,0.29281,34.41725,-3.78455,25,25,26.64191
271,4/27/2017 16:49,46,EIS,57:38.7,07:01.6,1,1,Pan_5pulse_EISSOC,4.05659,0,-0.29001,,0.001,6000,0.3374,2,-2,20,10,35,16,4.05644,34.57611,-2.35946,0.33723,0,0.02,10,3,0,0,0,0,0,1.00671,0.29048,34.65652,-3.90379,25,25,26.6307
272,4/27/2017 16:49,46,EIS,57:52.5,07:15.4,1,1,Pan_5pulse_EISSOC,4.05659,0,-0.29001,,0.001,6000,0.25302,2,-2,20,10,36,16,4.05715,34.91406,-2.50568,0.2527,0,0.02,10,3,0,0,0,0,0,1.01036,0.28864,35.00385,-4.10491,25,25,26.6307
273,4/27/2017 16:50,46,EIS,58:10.8,07:33.7,1,1,Pan_5pulse_EISSOC,4.05659,0,-0.29001,,0.001,6000,0.18974,2,-2,20,10,37,16,4.05395,35.25491,-2.72158,0.18978,0,0.02,10,3,0,0,0,0,0,1.01014,0.28567,35.3598,-4.41432,25,25,26.6307
274,4/27/2017 16:50,46,EIS,58:34.1,07:57.0,1,1,Pan_5pulse_EISSOC,4.05595,0,-0.29001,,0.001,6000,0.14228,2,-2,20,10,38,16,4.05843,35.62091,-3.01553,0.14248,0,0.02,10,3,0,0,0,0,0,1.01115,0.28285,35.74832,-4.83891,25,25,26.64191
275,4/27/2017 16:51,46,EIS,59:04.3,08:27.2,1,1,Pan_5pulse_EISSOC,4.05595,0,-0.29001,,0.001,6000,0.1067,2,-2,20,10,39,16,4.05732,36.03633,-3.384,0.10678,0,0.02,10,3,0,0,0,0,0,1.01212,0.27963,36.19487,-5.36463,25,25,26.6307
276,4/27/2017 16:51,46,EIS,59:43.8,09:06.7,1,1,Pan_5pulse_EISSOC,4.05595,0,-0.29001,,0.001,6000,0.08001,2,-2,20,10,40,16,4.05666,36.50155,-3.86835,0.07999,0,0.02,10,3,0,0,0,0,0,1.01419,0.2763,36.70595,-6.0495,25,25,26.6307
277,4/27/2017 16:52,46,EIS,00:35.9,09:58.8,1,1,Pan_5pulse_EISSOC,4.05595,0,-0.29001,,0.001,6000,0.06,2,-2,20,10,41,16,4.05701,37.04343,-4.47161,0.05994,0,0.02,10,3,0,0,0,0,0,1.01667,0.27248,37.31234,-6.88302,25,25,26.6307
278,4/27/2017 16:53,46,EIS,01:44.6,11:07.5,1,1,Pan_5pulse_EISSOC,4.0553,0,-0.29001,,0.001,6000,0.04499,2,-2,20,10,42,16,4.05676,37.70719,-5.17898,0.04507,0,0.02,10,3,0,0,0,0,0,1.01988,0.26796,38.06119,-7.82049,25,25,26.6307
279,4/27/2017 16:55,46,EIS,03:15.5,12:38.4,1,1,Pan_5pulse_EISSOC,4.0553,0,-0.29001,,0.001,6000,0.03374,2,-2,20,10,43,16,4.05702,38.48469,-6.01335,0.03377,0,0.02,10,3,0,0,0,0,0,1.02341,0.26274,38.95166,-8.88084,25,25,26.6307
280,4/27/2017 16:57,46,EIS,05:16.4,14:39.3,1,1,Pan_5pulse_EISSOC,4.0553,0,-0.29001,,0.001,6000,0.0253,2,-2,20,10,44,16,4.05726,39.41668,-6.97986,0.02531,0,0.02,10,3,0,0,0,0,0,1.02828,0.25688,40.0299,-10.04177,25,25,26.64191
281,4/27/2017 16:59,46,EIS,07:56.6,17:19.5,1,1,Pan_5pulse_EISSOC,4.0553,0,-0.29001,,0.001,6000,0.01897,2,-2,20,10,45,16,4.05704,40.54399,-8.09008,0.01896,0,0.02,10,3,0,0,0,0,0,1.03227,0.24968,41.34325,-11.28449,25,25,26.6307
282,4/27/2017 17:03,46,EIS,11:30.0,20:52.8,1,1,Pan_5pulse_EISSOC,4.05466,0,-0.29001,,0.001,6000,0.01423,2,-2,20,10,46,16,4.05666,41.8786,-9.38386,0.01422,0,0.02,10,3,0,0,0,0,0,1.03819,0.24191,42.91706,-12.62982,25,25,26.6307
283,4/27/2017 17:08,46,EIS,16:13.9,25:36.8,1,1,Pan_5pulse_EISSOC,4.05466,0,-0.29001,,0.001,6000,0.01067,2,-2,20,10,47,16,4.05682,43.40899,-10.8383,0.01065,0,0.02,10,3,0,0,0,0,0,1.04243,0.23299,44.74158,-14.01892,25,25,26.64191
284,4/27/2017 17:14,46,EIS,22:30.9,31:53.8,1,1,Pan_5pulse_EISSOC,4.05466,0,-0.29001,,0.001,6000,0.008,2,-2,20,10,48,16,4.05678,45.34919,-12.42484,0.008,0,0.02,10,3,0,0,0,0,0,1.05117,0.22355,47.02048,-15.32199,25,25,26.64191
285,4/27/2017 17:22,46,EIS,30:54.1,40:17.0,1,1,Pan_5pulse_EISSOC,4.05466,0,-0.29001,,0.001,6000,0.006,2,-2,20,10,49,16,4.05681,47.62695,-14.05341,0.006,0,0.02,10,3,0,0,0,0,0,1.05574,0.21261,49.65707,-16.43989,25,25,26.6307
286,4/27/2017 17:34,46,EIS,42:04.3,51:27.2,1,1,Pan_5pulse_EISSOC,4.05466,0,-0.29001,,0.001,6000,0.0045,2,-2,20,10,50,16,4.05683,50.12571,-15.69996,0.00449,0,0.02,10,3,0,0,0,0,0,1.05809,0.20144,52.52691,-17.39117,25,25,26.65312
287,4/27/2017 17:48,46,EIS,56:55.9,06:18.8,1,1,Pan_5pulse_EISSOC,4.05466,0,-0.29001,,0.001,6000,0.00337,2,-2,20,10,51,16,4.057,52.9281,-17.39926,0.00338,0,0.02,10,3,0,0,0,0,0,1.06071,0.19038,55.71461,-18.19745,25,25,26.64191
288,4/27/2017 18:08,46,EIS,16:42.7,26:05.5,1,1,Pan_5pulse_EISSOC,4.05466,0,-0.29001,,0.001,6000,0.00253,2,-2,20,10,52,16,4.05712,55.61107,-19.31401,0.00253,0,0.02,10,3,0,0,0,0,0,1.05635,0.17944,58.86954,-19.15238,25,25,26.6307
289,4/27/2017 18:35,46,EIS,43:07.1,52:30.0,1,1,Pan_5pulse_EISSOC,4.0553,0,-0.29001,,0.001,6000,0.0019,2,-2,20,10,53,16,4.05735,58.17038,-21.66155,0.0019,0,0.02,10,3,0,0,0,0,0,1.05443,0.16987,62.07266,-20.42438,25,25,26.42895
290,4/27/2017 19:10,46,EIS,18:16.7,27:39.5,1,1,Pan_5pulse_EISSOC,4.0553,0,-0.29001,,0.001,6000,0.00142,2,-2,20,10,54,16,4.05771,60.32101,-24.7306,0.00142,0,0.02,10,3,0,0,0,0,0,1.0504,0.16112,65.19376,-22.29281,25,25,26.41774
292,4/29/2017 2:43,53,EIS,51:28.2,00:21.9,4,1,Pan_5pulse_EISSOC,3.38811,0,-2.46502,,0.001,6000,6000,2,-2,20,10,1,16,3.39136,22.26935,9.31594,6000,0,0.02,10,3,0,0,0,0,0,0.99886,0.41379,24.1394,22.70103,25,25,26.85486
293,4/29/2017 2:43,53,EIS,51:39.1,00:32.7,4,1,Pan_5pulse_EISSOC,3.38811,0,-2.46502,,0.001,6000,4499.36526,2,-2,20,10,2,16,3.39016,21.92422,7.05651,4571.42871,0,0.02,10,3,0,0,0,0,0,0.95271,0.41365,23.03184,17.84124,25,25,26.85486
294,4/29/2017 2:43,53,EIS,51:49.8,00:43.5,4,1,Pan_5pulse_EISSOC,3.38811,0,-2.46502,,0.001,6000,3374.04795,2,-2,20,10,3,16,3.3902,21.73345,5.08193,3428.57153,0,0.02,10,3,0,0,0,0,0,0.96809,0.43374,22.31969,13.16099,25,25,26.85486
295,4/29/2017 2:44,53,EIS,52:00.7,00:54.4,4,1,Pan_5pulse_EISSOC,3.38811,0,-2.46502,,0.001,6000,2530.17902,2,-2,20,10,4,16,3.39192,21.70368,3.39511,2526.31567,0,0.02,10,3,0,0,0,0,0,0.96809,0.4477,21.96763,8.89074,25,25,26.6307
296,4/29/2017 2:44,53,EIS,52:12.0,01:05.7,4,1,Pan_5pulse_EISSOC,3.38811,0,-2.46502,,0.001,6000,1897.3666,2,-2,20,10,5,16,3.38592,21.80716,2.11739,1882.35291,0,0.02,10,3,0,0,0,0,0,0.9969,0.455,21.90971,5.54582,25,25,26.85486
297,4/29/2017 2:44,53,EIS,52:22.9,01:16.6,4,1,Pan_5pulse_EISSOC,3.38875,0,-2.46502,,0.001,6000,1422.82422,2,-2,20,10,6,16,3.38533,21.98358,1.1848,1432.83582,0,0.02,10,3,0,0,0,0,0,1.00465,0.45634,22.01548,3.08496,25,25,26.85486
298,4/29/2017 2:44,53,EIS,52:34.0,01:27.7,4,1,Pan_5pulse_EISSOC,3.38875,0,-2.46502,,0.001,6000,1066.96765,2,-2,20,10,7,16,3.39332,22.23266,0.39677,1066.66663,0,0.02,10,3,0,0,0,0,0,1.0098,0.45413,22.2362,1.02242,25,25,26.85486
299,4/29/2017 2:44,53,EIS,52:45.1,01:38.8,4,1,Pan_5pulse_EISSOC,3.38875,0,-2.46502,,0.001,6000,800.11286,2,-2,20,10,8,16,3.395,22.51827,-0.20079,800,0,0.02,10,3,0,0,0,0,0,1.01264,0.44968,22.51916,-0.51087,25,25,26.86607
300,4/29/2017 2:44,53,EIS,52:56.4,01:50.1,4,1,Pan_5pulse_EISSOC,3.38875,0,-2.46502,,0.001,6000,600,2,-2,20,10,9,16,3.39031,22.83127,-0.66836,600,0,0.02,10,3,0,0,0,0,0,1.01422,0.44403,22.84105,-1.6768,25,25,26.85486
301,4/29/2017 2:45,53,EIS,53:08.4,02:02.1,4,1,Pan_5pulse_EISSOC,3.38875,0,-2.46502,,0.001,6000,449.93653,2,-2,20,10,10,16,3.3903,23.16671,-1.03494,450.70422,0,0.02,10,3,0,0,0,0,0,1.01516,0.43776,23.18982,-2.55791,25,25,26.64191
302,4/29/2017 2:45,53,EIS,53:20.1,02:13.8,4,1,Pan_5pulse_EISSOC,3.38875,0,-2.46502,,0.001,6000,337.4048,2,-2,20,10,11,16,3.39994,23.5294,-1.33138,336.8421,0,0.02,10,3,0,0,0,0,0,1.01606,0.43113,23.56704,-3.23854,25,25,26.65312
303,4/29/2017 2:45,53,EIS,53:32.2,02:25.8,4,1,Pan_5pulse_EISSOC,3.38875,0,-2.46502,,0.001,6000,253.0179,2,-2,20,10,12,16,3.3862,23.90146,-1.56249,253.29816,0,0.02,10,3,0,0,0,0,0,1.01625,0.42428,23.95248,-3.74023,25,25,26.64191
304,4/29/2017 2:45,53,EIS,53:45.0,02:38.7,4,1,Pan_5pulse_EISSOC,3.38875,0,-2.46502,,0.001,6000,189.73666,2,-2,20,10,13,16,3.39036,24.29071,-1.74698,189.72333,0,0.02,10,3,0,0,0,0,0,1.01758,0.41784,24.35345,-4.1136,25,25,26.85486
305,4/29/2017 2:45,53,EIS,53:57.4,02:51.0,4,1,Pan_5pulse_EISSOC,3.38875,0,-2.46502,,0.001,6000,142.28242,2,-2,20,10,14,16,3.39778,24.68483,-1.89203,142.43323,0,0.02,10,3,0,0,0,0,0,1.01602,0.41039,24.75723,-4.383,25,25,26.66432
306,4/29/2017 2:46,53,EIS,54:10.0,03:03.7,4,1,Pan_5pulse_EISSOC,3.38875,0,-2.46502,,0.001,6000,106.69676,2,-2,20,10,15,16,3.39588,25.0815,-2.00494,106.66666,0,0.02,10,3,0,0,0,0,0,1.01601,0.4038,25.16151,-4.57034,25,25,26.85486
307,4/29/2017 2:46,53,EIS,54:21.8,03:15.5,4,1,Pan_5pulse_EISSOC,3.38875,0,-2.46502,,0.001,6000,80.01129,2,-2,20,10,16,16,3.39042,25.47267,-2.10157,80,0,0.02,10,3,0,0,0,0,0,1.01591,0.39747,25.55921,-4.71639,25,25,26.85486
308,4/29/2017 2:46,53,EIS,54:34.0,03:27.7,4,1,Pan_5pulse_EISSOC,3.38875,0,-2.46502,,0.001,6000,60,2,-2,20,10,17,16,3.39043,25.845,-2.20107,60,0,0.02,10,3,0,0,0,0,0,1.01532,0.39143,25.93855,-4.86781,25,25,26.85486
309,4/29/2017 2:46,53,EIS,54:45.6,03:39.2,4,1,Pan_5pulse_EISSOC,3.38875,0,-2.46502,,0.001,6000,44.99365,2,-2,20,10,18,16,3.39156,26.21293,-2.31584,44.94382,0,0.02,10,3,0,0,0,0,0,1.01444,0.3855,26.31503,-5.04882,25,25,26.86607
310,4/29/2017 2:46,53,EIS,54:57.5,03:51.2,4,1,Pan_5pulse_EISSOC,3.38875,0,-2.46502,,0.001,6000,33.74048,2,-2,20,10,19,16,3.39043,26.57004,-2.46713,33.70787,0,0.02,10,3,0,0,0,0,0,1.01371,0.37989,26.68434,-5.30491,25,25,26.85486
311,4/29/2017 2:47,53,EIS,55:09.7,04:03.4,4,1,Pan_5pulse_EISSOC,3.38875,0,-2.46502,,0.001,6000,25.30179,2,-2,20,10,20,16,3.39049,26.92767,-2.66938,25.31646,0,0.02,10,3,0,0,0,0,0,1.0136,0.37458,27.05966,-5.66132,25,25,26.85486
312,4/29/2017 2:47,53,EIS,55:21.5,04:15.2,4,1,Pan_5pulse_EISSOC,3.38875,0,-2.46502,,0.001,6000,18.97367,2,-2,20,10,21,16,3.38194,27.30008,-2.94682,18.98734,0,0.02,10,3,0,0,0,0,0,1.01547,0.36982,27.45866,-6.16075,25,25,26.85486
313,4/29/2017 2:47,53,EIS,55:33.7,04:27.3,4,1,Pan_5pulse_EISSOC,3.38875,0,-2.46502,,0.001,6000,14.22824,2,-2,20,10,22,16,3.39051,27.70741,-3.32262,14.21801,0,0.02,10,3,0,0,0,0,0,1.01609,0.36411,27.90592,-6.83815,25,25,26.85486
314,4/29/2017 2:47,53,EIS,55:45.4,04:39.1,4,1,Pan_5pulse_EISSOC,3.38875,0,-2.46502,,0.001,6000,10.66968,2,-2,20,10,23,16,3.39048,28.17602,-3.80315,10.67616,0,0.02,10,3,0,0,0,0,0,1.01892,0.35838,28.43154,-7.68722,25,25,26.85486
315,4/29/2017 2:47,53,EIS,55:57.3,04:50.9,4,1,Pan_5pulse_EISSOC,3.38875,0,-2.46502,,0.001,6000,8.00113,2,-2,20,10,24,16,3.39051,28.76338,-4.4174,8,0,0.02,10,3,0,0,0,0,0,1.02383,0.35182,29.10061,-8.73111,25,25,26.85486
316,4/29/2017 2:48,53,EIS,56:09.8,05:03.5,4,1,Pan_5pulse_EISSOC,3.38875,0,-2.46502,,0.001,6000,6,2,-2,20,10,25,16,3.39051,29.47975,-5.13975,6,0,0.02,10,3,0,0,0,0,0,1.02792,0.34351,29.92445,-9.89002,25,25,26.86607
317,4/29/2017 2:48,53,EIS,56:21.8,05:15.4,4,1,Pan_5pulse_EISSOC,3.38875,0,-2.46502,,0.001,6000,4.49937,2,-2,20,10,26,16,3.40031,30.42295,-5.95194,4.5045,0,0.02,10,3,0,0,0,0,0,1.03621,0.33427,30.9997,-11.06951,25,25,26.86607
318,4/29/2017 2:48,53,EIS,56:34.1,05:27.8,4,1,Pan_5pulse_EISSOC,3.38875,0,-2.46502,,0.001,6000,3.37405,2,-2,20,10,27,16,3.38358,31.63749,-6.80534,3.37079,0,0.02,10,3,0,0,0,0,0,1.04402,0.32261,32.36114,-12.13956,25,25,26.85486
319,4/29/2017 2:48,53,EIS,56:46.2,05:39.8,4,1,Pan_5pulse_EISSOC,3.38875,0,-2.46502,,0.001,6000,2.53018,2,-2,20,10,28,16,3.39481,33.12927,-7.59602,2.53378,0,0.02,10,3,0,0,0,0,0,1.05024,0.30899,33.98894,-12.91381,25,25,26.85486
320,4/29/2017 2:48,53,EIS,56:58.3,05:52.0,4,1,Pan_5pulse_EISSOC,3.38875,0,-2.46502,,0.001,6000,1.89737,2,-2,20,10,29,16,3.38525,34.86206,-8.19825,1.89873,0,0.02,10,3,0,0,0,0,0,1.05377,0.29424,35.81305,-13.23338,25,25,26.85486
321,4/29/2017 2:49,53,EIS,57:09.9,06:03.5,4,1,Pan_5pulse_EISSOC,3.38875,0,-2.46502,,0.001,6000,1.42282,2,-2,20,10,30,16,3.38474,36.80649,-8.53021,1.42045,0,0.02,10,3,0,0,0,0,0,1.05478,0.27918,37.78204,-13.04841,25,25,26.64191
322,4/29/2017 2:49,53,EIS,57:22.0,06:15.7,4,1,Pan_5pulse_EISSOC,3.38875,0,-2.46502,,0.001,6000,1.06697,2,-2,20,10,31,16,3.38008,38.77128,-8.53804,1.06838,0,0.02,10,3,0,0,0,0,0,1.05083,0.26469,39.70026,-12.4192,25,25,26.85486
323,4/29/2017 2:49,53,EIS,57:34.3,06:28.0,4,1,Pan_5pulse_EISSOC,3.38875,0,-2.46502,,0.001,6000,0.80011,2,-2,20,10,32,16,3.38071,40.61983,-8.25237,0.79957,0,0.02,10,3,0,0,0,0,0,1.04384,0.25183,41.44963,-11.48398,25,25,26.85486
324,4/29/2017 2:49,53,EIS,57:46.1,06:39.8,4,1,Pan_5pulse_EISSOC,3.38875,0,-2.46502,,0.001,6000,0.6,2,-2,20,10,33,16,3.38178,42.24312,-7.75111,0.59904,0,0.02,10,3,0,0,0,0,0,1.03603,0.24123,42.94835,-10.39743,25,25,26.85486
325,4/29/2017 2:49,53,EIS,57:57.2,06:50.9,4,1,Pan_5pulse_EISSOC,3.38875,0,-2.46502,,0.001,6000,0.44994,2,-2,20,10,34,16,3.38573,43.55428,-7.17513,0.44964,0,0.02,10,3,0,0,0,0,0,1.02809,0.23291,44.14134,-9.35488,25,25,26.85486
326,4/29/2017 2:50,53,EIS,58:07.8,07:01.5,4,1,Pan_5pulse_EISSOC,3.38875,0,-2.46502,,0.001,6000,0.3374,2,-2,20,10,35,16,3.39041,44.66306,-6.60405,0.33723,0,0.02,10,3,0,0,0,0,0,1.02261,0.2265,45.14867,-8.41102,25,25,26.85486
327,4/29/2017 2:50,53,EIS,58:21.7,07:15.4,4,1,Pan_5pulse_EISSOC,3.38875,0,-2.46502,,0.001,6000,0.25302,2,-2,20,10,36,16,3.38832,45.74047,-6.10298,0.2527,0,0.02,10,3,0,0,0,0,0,1.02238,0.22155,46.14583,-7.59988,25,25,26.85486
328,4/29/2017 2:50,53,EIS,58:39.9,07:33.6,4,1,Pan_5pulse_EISSOC,3.38875,0,-2.46502,,0.001,6000,0.18974,2,-2,20,10,37,16,3.39041,46.65768,-5.75284,0.18978,0,0.02,10,3,0,0,0,0,0,1.01889,0.21673,47.011,-7.02902,25,25,26.85486
329,4/29/2017 2:51,53,EIS,59:02.7,07:56.4,4,1,Pan_5pulse_EISSOC,3.38875,0,-2.46502,,0.001,6000,0.14228,2,-2,20,10,38,16,3.38818,47.4248,-5.57351,0.14248,0,0.02,10,3,0,0,0,0,0,1.01571,0.21271,47.75119,-6.70283,25,25,26.85486
330,4/29/2017 2:51,53,EIS,59:33.0,08:26.7,4,1,Pan_5pulse_EISSOC,3.38811,0,-2.46502,,0.001,6000,0.1067,2,-2,20,10,39,16,3.38682,48.17508,-5.54861,0.10678,0,0.02,10,3,0,0,0,0,0,1.01523,0.20935,48.49356,-6.57015,25,25,26.85486
331,4/29/2017 2:52,53,EIS,00:12.2,09:05.9,4,1,Pan_5pulse_EISSOC,3.38811,0,-2.46502,,0.001,6000,0.08001,2,-2,20,10,40,16,3.3877,48.87156,-5.73892,0.07999,0,0.02,10,3,0,0,0,0,0,1.01489,0.20625,49.20736,-6.69749,25,25,26.85486
332,4/29/2017 2:53,53,EIS,01:04.3,09:58.0,4,1,Pan_5pulse_EISSOC,3.38811,0,-2.46502,,0.001,6000,0.06,2,-2,20,10,41,16,3.39013,49.65148,-6.15469,0.05994,0,0.02,10,3,0,0,0,0,0,1.01688,0.20325,50.03149,-7.06622,25,25,26.85486
333,4/29/2017 2:54,53,EIS,02:13.0,11:06.7,4,1,Pan_5pulse_EISSOC,3.38811,0,-2.46502,,0.001,6000,0.04499,2,-2,20,10,42,16,3.38847,50.43446,-6.75575,0.04507,0,0.02,10,3,0,0,0,0,0,1.01684,0.19983,50.88491,-7.62942,25,25,26.86607
334,4/29/2017 2:55,53,EIS,03:43.8,12:37.5,4,1,Pan_5pulse_EISSOC,3.38811,0,-2.46502,,0.001,6000,0.03374,2,-2,20,10,43,16,3.38934,51.2944,-7.55179,0.03377,0,0.02,10,3,0,0,0,0,0,1.01894,0.19653,51.84733,-8.37518,25,25,26.85486
335,4/29/2017 2:57,53,EIS,05:44.7,14:38.4,4,1,Pan_5pulse_EISSOC,3.38811,0,-2.46502,,0.001,6000,0.0253,2,-2,20,10,44,16,3.3893,52.3235,-8.60965,0.02531,0,0.02,10,3,0,0,0,0,0,1.02335,0.19299,53.02711,-9.34409,25,25,26.85486
336,4/29/2017 3:00,53,EIS,08:24.8,17:18.5,4,1,Pan_5pulse_EISSOC,3.38811,0,-2.46502,,0.001,6000,0.01897,2,-2,20,10,45,16,3.38915,53.49615,-9.90258,0.01896,0,0.02,10,3,0,0,0,0,0,1.02532,0.18846,54.40495,-10.48722,25,25,26.85486
337,4/29/2017 3:03,53,EIS,11:58.0,20:51.7,4,1,Pan_5pulse_EISSOC,3.38811,0,-2.46502,,0.001,6000,0.01423,2,-2,20,10,46,16,3.38925,54.89258,-11.49505,0.01422,0,0.02,10,3,0,0,0,0,0,1.03103,0.18384,56.08325,-11.82739,25,25,26.85486
338,4/29/2017 3:08,53,EIS,16:41.6,25:35.2,4,1,Pan_5pulse_EISSOC,3.38811,0,-2.46502,,0.001,6000,0.01067,2,-2,20,10,47,16,3.38934,56.49573,-13.40214,0.01065,0,0.02,10,3,0,0,0,0,0,1.03506,0.17826,58.06363,-13.34524,25,25,26.85486
339,4/29/2017 3:14,53,EIS,22:58.7,31:52.3,4,1,Pan_5pulse_EISSOC,3.38811,0,-2.46502,,0.001,6000,0.008,2,-2,20,10,48,16,3.38919,58.46212,-15.59207,0.008,0,0.02,10,3,0,0,0,0,0,1.04239,0.17228,60.50564,-14.9334,25,25,26.85486
340,4/29/2017 3:23,53,EIS,31:21.0,40:14.7,4,1,Pan_5pulse_EISSOC,3.38811,0,-2.46502,,0.001,6000,0.006,2,-2,20,10,49,16,3.38975,60.78215,-18.06247,0.006,0,0.02,10,3,0,0,0,0,0,1.04765,0.16522,63.40916,-16.55023,25,25,26.85486
341,4/29/2017 3:34,53,EIS,42:31.2,51:24.9,4,1,Pan_5pulse_EISSOC,3.38811,0,-2.46502,,0.001,6000,0.0045,2,-2,20,10,50,16,3.38963,63.37643,-20.91718,0.00449,0,0.02,10,3,0,0,0,0,0,1.05288,0.15776,66.73904,-18.2653,25,25,26.85486
342,4/29/2017 3:49,53,EIS,57:22.9,06:16.6,4,1,Pan_5pulse_EISSOC,3.38811,0,-2.46502,,0.001,6000,0.00337,2,-2,20,10,51,16,3.38994,66.20359,-24.12906,0.00338,0,0.02,10,3,0,0,0,0,0,1.05568,0.14982,70.46366,-20.02516,25,25,26.85486
343,4/29/2017 4:09,53,EIS,17:09.6,26:03.3,4,1,Pan_5pulse_EISSOC,3.38875,0,-2.46502,,0.001,6000,0.00253,2,-2,20,10,52,16,3.39026,69.09713,-27.89548,0.00253,0,0.02,10,3,0,0,0,0,0,1.05743,0.14191,74.51558,-21.98462,25,25,26.64191
344,4/29/2017 4:35,53,EIS,43:34.0,52:27.6,4,1,Pan_5pulse_EISSOC,3.38875,0,-2.46502,,0.001,6000,0.0019,2,-2,20,10,53,16,3.39078,72.17614,-32.54281,0.0019,0,0.02,10,3,0,0,0,0,0,1.06237,0.13418,79.17342,-24.26968,25,25,26.69795
345,4/29/2017 5:10,53,EIS,18:43.6,27:37.2,4,1,Pan_5pulse_EISSOC,3.38939,0,-2.46502,,0.001,6000,0.00142,2,-2,20,10,54,16,3.39122,74.96918,-38.42642,0.00142,0,0.02,10,3,0,0,0,0,0,1.06413,0.12632,84.2435,-27.13799,25,25,26.65312
347,4/28/2017 8:03,46,EIS,11:09.5,00:21.7,5,1,Pan_5pulse_EISSOC,3.66348,0,-1.45001,,0.001,6000,6000,2,-2,20,10,1,16,3.66588,21.50248,9.29711,6000,0,0.02,10,3,0,0,0,0,0,0.99698,0.42558,23.42633,23.38241,25,25,26.65312
348,4/28/2017 8:03,46,EIS,11:20.5,00:32.7,5,1,Pan_5pulse_EISSOC,3.66348,0,-1.45001,,0.001,6000,4499.36526,2,-2,20,10,2,16,3.66525,21.13008,7.07256,4571.42871,0,0.02,10,3,0,0,0,0,0,0.94972,0.42622,22.28231,18.50617,25,25,26.65312
349,4/28/2017 8:03,46,EIS,11:31.2,00:43.4,5,1,Pan_5pulse_EISSOC,3.66348,0,-1.45001,,0.001,6000,3374.04795,2,-2,20,10,3,16,3.66502,20.90815,5.12028,3428.57153,0,0.02,10,3,0,0,0,0,0,0.96488,0.44824,21.52599,13.76056,25,25,26.85486
350,4/28/2017 8:03,46,EIS,11:42.0,00:54.2,5,1,Pan_5pulse_EISSOC,3.66348,0,-1.45001,,0.001,6000,2530.17902,2,-2,20,10,4,16,3.66821,20.85127,3.44882,2526.31567,0,0.02,10,3,0,0,0,0,0,0.98098,0.46416,21.13456,9.39176,25,25,26.65312
351,4/28/2017 8:03,46,EIS,11:53.3,01:05.5,5,1,Pan_5pulse_EISSOC,3.66348,0,-1.45001,,0.001,6000,1897.3666,2,-2,20,10,5,16,3.66505,20.93161,2.18106,1882.35291,0,0.02,10,3,0,0,0,0,0,0.99528,0.47293,21.04494,5.94871,25,25,26.86607
352,4/28/2017 8:04,46,EIS,12:04.3,01:16.5,5,1,Pan_5pulse_EISSOC,3.66348,0,-1.45001,,0.001,6000,1422.82422,2,-2,20,10,6,16,3.65995,21.08837,1.25381,1432.83582,0,0.02,10,3,0,0,0,0,0,1.00352,0.47502,21.12561,3.40253,25,25,26.85486
353,4/28/2017 8:04,46,EIS,12:15.4,01:27.6,5,1,Pan_5pulse_EISSOC,3.66348,0,-1.45001,,0.001,6000,1066.96765,2,-2,20,10,7,16,3.66508,21.31778,0.46911,1066.66663,0,0.02,10,3,0,0,0,0,0,1.00907,0.47323,21.32294,1.26062,25,25,26.86607
354,4/28/2017 8:04,46,EIS,12:26.5,01:38.7,5,1,Pan_5pulse_EISSOC,3.66348,0,-1.45001,,0.001,6000,800.11286,2,-2,20,10,8,16,3.67267,21.58656,-0.12619,800,0,0.02,10,3,0,0,0,0,0,1.0123,0.46894,21.58693,-0.33493,25,25,26.85486
355,4/28/2017 8:04,46,EIS,12:37.8,01:50.0,5,1,Pan_5pulse_EISSOC,3.66348,0,-1.45001,,0.001,6000,600,2,-2,20,10,9,16,3.66988,21.88412,-0.5938,600,0,0.02,10,3,0,0,0,0,0,1.01401,0.46319,21.89217,-1.55426,25,25,26.85486
356,4/28/2017 8:04,46,EIS,12:49.2,02:01.4,5,1,Pan_5pulse_EISSOC,3.66348,0,-1.45001,,0.001,6000,449.93653,2,-2,20,10,10,16,3.65658,22.20597,-0.96083,450.70422,0,0.02,10,3,0,0,0,0,0,1.01519,0.45674,22.22674,-2.4776,25,25,26.86607
357,4/28/2017 8:05,46,EIS,13:00.8,02:13.0,5,1,Pan_5pulse_EISSOC,3.66348,0,-1.45001,,0.001,6000,337.4048,2,-2,20,10,11,16,3.67154,22.55687,-1.25654,336.8421,0,0.02,10,3,0,0,0,0,0,1.01625,0.44983,22.59184,-3.1884,25,25,26.85486
358,4/28/2017 8:05,46,EIS,13:12.8,02:25.0,5,1,Pan_5pulse_EISSOC,3.66348,0,-1.45001,,0.001,6000,253.0179,2,-2,20,10,12,16,3.6697,22.92043,-1.48731,253.29816,0,0.02,10,3,0,0,0,0,0,1.01657,0.44259,22.96863,-3.71273,25,25,26.86607
359,4/28/2017 8:05,46,EIS,13:25.1,02:37.3,5,1,Pan_5pulse_EISSOC,3.66348,0,-1.45001,,0.001,6000,189.73666,2,-2,20,10,13,16,3.65658,23.30395,-1.66854,189.72333,0,0.02,10,3,0,0,0,0,0,1.01796,0.4357,23.36361,-4.09534,25,25,26.86607
360,4/28/2017 8:05,46,EIS,13:36.9,02:49.0,5,1,Pan_5pulse_EISSOC,3.66348,0,-1.45001,,0.001,6000,142.28242,2,-2,20,10,14,16,3.66519,23.69785,-1.8085,142.43323,0,0.02,10,3,0,0,0,0,0,1.01668,0.42777,23.76676,-4.36406,25,25,26.65312
361,4/28/2017 8:05,46,EIS,13:49.0,03:01.2,5,1,Pan_5pulse_EISSOC,3.66348,0,-1.45001,,0.001,6000,106.69676,2,-2,20,10,15,16,3.67307,24.10206,-1.91081,106.66666,0,0.02,10,3,0,0,0,0,0,1.017,0.42063,24.17769,-4.53292,25,25,26.84366
362,4/28/2017 8:06,46,EIS,14:00.6,03:12.8,5,1,Pan_5pulse_EISSOC,3.66348,0,-1.45001,,0.001,6000,80.01129,2,-2,20,10,16,16,3.66522,24.51274,-1.98729,80,0,0.02,10,3,0,0,0,0,0,1.01734,0.41367,24.59316,-4.63494,25,25,26.65312
363,4/28/2017 8:06,46,EIS,14:12.7,03:24.9,5,1,Pan_5pulse_EISSOC,3.66348,0,-1.45001,,0.001,6000,60,2,-2,20,10,17,16,3.67522,24.92252,-2.04796,60,0,0.02,10,3,0,0,0,0,0,1.01726,0.4068,25.00652,-4.69761,25,25,26.65312
364,4/28/2017 8:06,46,EIS,14:24.2,03:36.4,5,1,Pan_5pulse_EISSOC,3.66348,0,-1.45001,,0.001,6000,44.99365,2,-2,20,10,18,16,3.65894,25.34875,-2.08728,44.94382,0,0.02,10,3,0,0,0,0,0,1.01702,0.39986,25.43454,-4.70725,25,25,26.86607
365,4/28/2017 8:06,46,EIS,14:36.6,03:48.8,5,1,Pan_5pulse_EISSOC,3.66348,0,-1.45001,,0.001,6000,33.74048,2,-2,20,10,19,16,3.66831,25.78415,-2.10661,33.70787,0,0.02,10,3,0,0,0,0,0,1.0168,0.39304,25.87007,-4.67078,25,25,26.86607
366,4/28/2017 8:06,46,EIS,14:49.1,04:01.3,5,1,Pan_5pulse_EISSOC,3.66348,0,-1.45001,,0.001,6000,25.30179,2,-2,20,10,20,16,3.67126,26.23013,-2.09614,25.31646,0,0.02,10,3,0,0,0,0,0,1.01672,0.38638,26.31375,-4.56899,25,25,26.86607
