Repository: ali-azary/python-postgresql

# SOH-from-EIS
State of Health of Li-ion batteries from Electrochemical Impedance Spectroscopy
the data taken from https://prod-dcd-datasets-cache-zipfiles.s3.eu-west-1.amazonaws.com/wykht8y7tg-1.zip
first data is converted and cleaned into properly-formatted csv files.
All the EIS data are combined into one file and used with GPR ML model to predict SoH with SoH, impedance, frenquency, and temperature data at hand. SoH values are calulated using nominal capacity and current Ah values.

File: EIS.csv (part 4 of 18)
id,Time Stamp,Step,Status,Prog Time,Step Time,Cycle,Cycle Level,Procedure,Voltage,Current,AhAccu,Energy,StartFreq,EndFreq,SetFreq,AAcMax,VAcMin,VAcMax,mvIdeal,Go,Status.1,U1,Zreal1,Zimg1,ActFreq,EisError,AACStart,MinIntervalTime,CountOfPeriods,UIdeal,AStart,MinDuration,MinPeriods,RemTime,VRelativ,AAmplitude,Betrag,Phase,ChamberT,ChamberSP,Temp45
548,4/28/2017 4:20,46,EIS,28:19.3,07:34.1,4,1,Pan_5pulse_EISSOC,3.76899,0,-1.16002,,0.001,6000,0.18974,2,-2,20,10,37,16,3.7713,30.93393,-2.59626,0.18978,0,0.02,10,3,0,0,0,0,0,1.01155,0.32586,31.04269,-4.79754,25,25,26.85486
549,4/28/2017 4:20,46,EIS,28:42.3,07:57.0,4,1,Pan_5pulse_EISSOC,3.76899,0,-1.16002,,0.001,6000,0.14228,2,-2,20,10,38,16,3.77119,31.28663,-2.95255,0.14248,0,0.02,10,3,0,0,0,0,0,1.01246,0.32218,31.42564,-5.3911,25,25,26.86607
550,4/28/2017 4:21,46,EIS,29:12.6,08:27.3,4,1,Pan_5pulse_EISSOC,3.76899,0,-1.16002,,0.001,6000,0.1067,2,-2,20,10,39,16,3.76894,31.71198,-3.41227,0.10678,0,0.02,10,3,0,0,0,0,0,1.01451,0.31808,31.89503,-6.1415,25,25,26.65312
551,4/28/2017 4:21,46,EIS,29:51.9,09:06.6,4,1,Pan_5pulse_EISSOC,3.76899,0,-1.16002,,0.001,6000,0.08001,2,-2,20,10,40,16,3.76926,32.13199,-3.96376,0.07999,0,0.02,10,3,0,0,0,0,0,1.01524,0.31358,32.37555,-7.0324,25,25,26.85486
552,4/28/2017 4:22,46,EIS,30:44.5,09:59.3,4,1,Pan_5pulse_EISSOC,3.76899,0,-1.16002,,0.001,6000,0.06,2,-2,20,10,41,16,3.76912,32.68771,-4.62264,0.05994,0,0.02,10,3,0,0,0,0,0,1.01982,0.30891,33.01296,-8.0493,25,25,26.64191
553,4/28/2017 4:23,46,EIS,31:52.6,11:07.4,4,1,Pan_5pulse_EISSOC,3.76899,0,-1.16002,,0.001,6000,0.04499,2,-2,20,10,42,16,3.77089,33.30029,-5.41876,0.04507,0,0.02,10,3,0,0,0,0,0,1.0218,0.30286,33.73829,-9.2424,25,25,26.64191
554,4/28/2017 4:25,46,EIS,33:23.4,12:38.1,4,1,Pan_5pulse_EISSOC,3.76899,0,-1.16002,,0.001,6000,0.03374,2,-2,20,10,43,16,3.77029,34.07755,-6.3845,0.03377,0,0.02,10,3,0,0,0,0,0,1.02757,0.29638,34.67047,-10.61146,25,25,26.65312
555,4/28/2017 4:27,46,EIS,35:24.3,14:39.1,4,1,Pan_5pulse_EISSOC,3.76899,0,-1.16002,,0.001,6000,0.0253,2,-2,20,10,44,16,3.77092,34.93469,-7.5265,0.02531,0,0.02,10,3,0,0,0,0,0,1.03138,0.28861,35.73626,-12.15823,25,25,26.64191
556,4/28/2017 4:30,46,EIS,38:04.4,17:19.2,4,1,Pan_5pulse_EISSOC,3.76899,0,-1.16002,,0.001,6000,0.01897,2,-2,20,10,45,16,3.76986,35.95613,-8.89387,0.01896,0,0.02,10,3,0,0,0,0,0,1.03589,0.27967,37.03976,-13.89344,25,25,26.85486
557,4/28/2017 4:33,46,EIS,41:37.6,20:52.3,4,1,Pan_5pulse_EISSOC,3.76899,0,-1.16002,,0.001,6000,0.01423,2,-2,20,10,46,16,3.77038,37.19567,-10.54281,0.01422,0,0.02,10,3,0,0,0,0,0,1.04395,0.27003,38.66094,-15.82495,25,25,26.86607
558,4/28/2017 4:38,46,EIS,46:21.1,25:35.9,4,1,Pan_5pulse_EISSOC,3.76899,0,-1.16002,,0.001,6000,0.01067,2,-2,20,10,47,16,3.77052,38.66291,-12.47481,0.01065,0,0.02,10,3,0,0,0,0,0,1.05061,0.25861,40.62563,-17.88259,25,25,26.86607
559,4/28/2017 4:44,46,EIS,52:38.3,31:53.0,4,1,Pan_5pulse_EISSOC,3.76899,0,-1.16002,,0.001,6000,0.008,2,-2,20,10,48,16,3.77069,40.52247,-14.64886,0.008,0,0.02,10,3,0,0,0,0,0,1.0609,0.24621,43.08897,-19.8749,25,25,26.86607
560,4/28/2017 4:53,46,EIS,01:00.6,40:15.3,4,1,Pan_5pulse_EISSOC,3.76899,0,-1.16002,,0.001,6000,0.006,2,-2,20,10,49,16,3.77095,42.78729,-17.08209,0.006,0,0.02,10,3,0,0,0,0,0,1.06893,0.23202,46.07114,-21.76351,25,25,26.65312
561,4/28/2017 5:04,46,EIS,12:10.7,51:25.4,4,1,Pan_5pulse_EISSOC,3.76899,0,-1.16002,,0.001,6000,0.0045,2,-2,20,10,50,16,3.77111,45.29744,-19.73356,0.00449,0,0.02,10,3,0,0,0,0,0,1.07267,0.2171,49.40923,-23.54006,25,25,26.66432
562,4/28/2017 5:19,46,EIS,27:02.3,06:17.0,4,1,Pan_5pulse_EISSOC,3.76964,0,-1.16002,,0.001,6000,0.00337,2,-2,20,10,51,16,3.77138,48.13407,-22.58318,0.00338,0,0.02,10,3,0,0,0,0,0,1.07622,0.20242,53.16849,-25.13468,25,25,26.65312
563,4/28/2017 5:38,46,EIS,46:49.5,26:04.2,4,1,Pan_5pulse_EISSOC,3.76964,0,-1.16002,,0.001,6000,0.00253,2,-2,20,10,52,16,3.77163,50.97657,-25.82727,0.00253,0,0.02,10,3,0,0,0,0,0,1.07455,0.18804,57.14594,-26.86905,25,25,26.65312
564,4/28/2017 6:05,46,EIS,13:14.3,52:29.0,4,1,Pan_5pulse_EISSOC,3.76964,0,-1.16002,,0.001,6000,0.0019,2,-2,20,10,53,16,3.77188,53.86237,-29.7528,0.0019,0,0.02,10,3,0,0,0,0,0,1.07669,0.17498,61.5336,-28.91563,25,25,26.65312
565,4/28/2017 6:40,46,EIS,48:23.8,27:38.6,4,1,Pan_5pulse_EISSOC,3.77028,0,-1.16002,,0.001,6000,0.00142,2,-2,20,10,54,16,3.77198,56.79052,-34.57214,0.00142,0,0.02,10,3,0,0,0,0,0,1.08053,0.16252,66.48605,-31.33164,25,25,26.65312
567,4/27/2017 20:33,46,EIS,41:01.4,00:21.6,2,1,Pan_5pulse_EISSOC,3.94528,0,-0.58,,0.001,6000,6000,2,-2,20,10,1,16,3.94728,21.03466,9.13987,6000,0,0.02,10,3,0,0,0,0,0,0.99653,0.43451,22.93457,23.48566,25,25,26.6307
568,4/27/2017 20:33,46,EIS,41:12.2,00:32.4,2,1,Pan_5pulse_EISSOC,3.94528,0,-0.58,,0.001,6000,4499.36526,2,-2,20,10,2,16,3.94607,20.64493,6.95881,4571.42871,0,0.02,10,3,0,0,0,0,0,0.94846,0.43535,21.78619,18.62748,25,25,26.84366
569,4/27/2017 20:33,46,EIS,41:23.0,00:43.2,2,1,Pan_5pulse_EISSOC,3.94528,0,-0.58,,0.001,6000,3374.04795,2,-2,20,10,3,16,3.94802,20.4133,5.04208,3428.57153,0,0.02,10,3,0,0,0,0,0,0.96397,0.45845,21.02678,13.87434,25,25,26.64191
570,4/27/2017 20:33,46,EIS,41:33.8,00:54.0,2,1,Pan_5pulse_EISSOC,3.94528,0,-0.58,,0.001,6000,2530.17902,2,-2,20,10,4,16,3.94469,20.34677,3.39615,2526.31567,0,0.02,10,3,0,0,0,0,0,0.98026,0.4752,20.62826,9.47609,25,25,26.64191
571,4/27/2017 20:33,46,EIS,41:44.6,01:04.8,2,1,Pan_5pulse_EISSOC,3.94528,0,-0.58,,0.001,6000,1897.3666,2,-2,20,10,5,16,3.94733,20.4197,2.14396,1882.35291,0,0.02,10,3,0,0,0,0,0,0.99481,0.48452,20.53195,5.9938,25,25,26.6307
572,4/27/2017 20:33,46,EIS,41:55.5,01:15.7,2,1,Pan_5pulse_EISSOC,3.94528,0,-0.58,,0.001,6000,1422.82422,2,-2,20,10,6,16,3.94206,20.57044,1.22568,1432.83582,0,0.02,10,3,0,0,0,0,0,1.00336,0.48691,20.60693,3.4099,25,25,26.6307
573,4/27/2017 20:34,46,EIS,42:06.6,01:26.8,2,1,Pan_5pulse_EISSOC,3.94528,0,-0.58,,0.001,6000,1066.96765,2,-2,20,10,7,16,3.9428,20.79516,0.4438,1066.66663,0,0.02,10,3,0,0,0,0,0,1.00911,0.48515,20.7999,1.22258,25,25,26.6307
574,4/27/2017 20:34,46,EIS,42:18.2,01:38.4,2,1,Pan_5pulse_EISSOC,3.94528,0,-0.58,,0.001,6000,800.11286,2,-2,20,10,8,16,3.94737,21.05978,-0.15308,800,0,0.02,10,3,0,0,0,0,0,1.01244,0.48073,21.06034,-0.41646,25,25,26.64191
575,4/27/2017 20:34,46,EIS,42:29.4,01:49.6,2,1,Pan_5pulse_EISSOC,3.94528,0,-0.58,,0.001,6000,600,2,-2,20,10,9,16,3.94738,21.35524,-0.62707,600,0,0.02,10,3,0,0,0,0,0,1.01434,0.47478,21.36445,-1.68192,25,25,26.64191
576,4/27/2017 20:34,46,EIS,42:41.2,02:01.4,2,1,Pan_5pulse_EISSOC,3.94528,0,-0.58,,0.001,6000,449.93653,2,-2,20,10,10,16,3.94736,21.67646,-1.0033,450.70422,0,0.02,10,3,0,0,0,0,0,1.01558,0.46802,21.69967,-2.65006,25,25,26.6307
577,4/27/2017 20:34,46,EIS,42:52.8,02:13.0,2,1,Pan_5pulse_EISSOC,3.94528,0,-0.58,,0.001,6000,337.4048,2,-2,20,10,11,16,3.9474,22.02905,-1.31333,336.8421,0,0.02,10,3,0,0,0,0,0,1.01678,0.46074,22.06816,-3.41182,25,25,26.64191
578,4/27/2017 20:35,46,EIS,43:05.4,02:25.6,2,1,Pan_5pulse_EISSOC,3.94528,0,-0.58,,0.001,6000,253.0179,2,-2,20,10,12,16,3.94742,22.39639,-1.56145,253.29816,0,0.02,10,3,0,0,0,0,0,1.01722,0.45309,22.45076,-3.98813,25,25,26.64191
579,4/27/2017 20:35,46,EIS,43:18.0,02:38.2,2,1,Pan_5pulse_EISSOC,3.94528,0,-0.58,,0.001,6000,189.73666,2,-2,20,10,13,16,3.95202,22.78701,-1.76454,189.72333,0,0.02,10,3,0,0,0,0,0,1.01889,0.4458,22.85522,-4.42793,25,25,26.64191
580,4/27/2017 20:35,46,EIS,43:29.8,02:50.0,2,1,Pan_5pulse_EISSOC,3.94528,0,-0.58,,0.001,6000,142.28242,2,-2,20,10,14,16,3.94652,23.18922,-1.93107,142.43323,0,0.02,10,3,0,0,0,0,0,1.01889,0.43728,23.26948,-4.76028,25,25,26.6307
581,4/27/2017 20:35,46,EIS,43:42.0,03:02.2,2,1,Pan_5pulse_EISSOC,3.94528,0,-0.58,,0.001,6000,106.69676,2,-2,20,10,15,16,3.94746,23.60663,-2.06693,106.66666,0,0.02,10,3,0,0,0,0,0,1.01809,0.42963,23.69695,-5.00389,25,25,26.6307
582,4/27/2017 20:35,46,EIS,43:53.8,03:14.0,2,1,Pan_5pulse_EISSOC,3.94528,0,-0.58,,0.001,6000,80.01129,2,-2,20,10,16,16,3.95764,24.03489,-2.18342,80,0,0.02,10,3,0,0,0,0,0,1.01851,0.42202,24.13386,-5.19073,25,25,26.64191
583,4/27/2017 20:36,46,EIS,44:05.9,03:26.1,2,1,Pan_5pulse_EISSOC,3.94528,0,-0.58,,0.001,6000,60,2,-2,20,10,17,16,3.95108,24.46901,-2.29316,60,0,0.02,10,3,0,0,0,0,0,1.01881,0.41455,24.57623,-5.35394,25,25,26.6307
584,4/27/2017 20:36,46,EIS,44:17.5,03:37.7,2,1,Pan_5pulse_EISSOC,3.94528,0,-0.58,,0.001,6000,44.99365,2,-2,20,10,18,16,3.93888,24.92405,-2.3933,44.94382,0,0.02,10,3,0,0,0,0,0,1.01877,0.40688,25.03869,-5.48494,25,25,26.6307
585,4/27/2017 20:36,46,EIS,44:29.8,03:50.0,2,1,Pan_5pulse_EISSOC,3.94528,0,-0.58,,0.001,6000,33.74048,2,-2,20,10,19,16,3.94749,25.40067,-2.48829,33.70787,0,0.02,10,3,0,0,0,0,0,1.01896,0.39924,25.52226,-5.59494,25,25,26.64191
586,4/27/2017 20:36,46,EIS,44:42.1,04:02.3,2,1,Pan_5pulse_EISSOC,3.94528,0,-0.58,,0.001,6000,25.30179,2,-2,20,10,20,16,3.95684,25.90979,-2.56796,25.31646,0,0.02,10,3,0,0,0,0,0,1.01968,0.39163,26.03674,-5.6602,25,25,26.64191
587,4/27/2017 20:36,46,EIS,44:54.3,04:14.5,2,1,Pan_5pulse_EISSOC,3.94528,0,-0.58,,0.001,6000,18.97367,2,-2,20,10,21,16,3.95681,26.45638,-2.61435,18.98734,0,0.02,10,3,0,0,0,0,0,1.0218,0.38435,26.58524,-5.64349,25,25,26.64191
588,4/27/2017 20:37,46,EIS,45:06.6,04:26.8,2,1,Pan_5pulse_EISSOC,3.94528,0,-0.58,,0.001,6000,14.22824,2,-2,20,10,22,16,3.95486,27.02524,-2.60641,14.21801,0,0.02,10,3,0,0,0,0,0,1.02108,0.37608,27.15064,-5.50877,25,25,26.6307
589,4/27/2017 20:37,46,EIS,45:18.3,04:38.5,2,1,Pan_5pulse_EISSOC,3.94528,0,-0.58,,0.001,6000,10.66968,2,-2,20,10,23,16,3.94951,27.58538,-2.52499,10.67616,0,0.02,10,3,0,0,0,0,0,1.02031,0.36833,27.7007,-5.22991,25,25,26.64191
590,4/27/2017 20:37,46,EIS,45:30.2,04:50.4,2,1,Pan_5pulse_EISSOC,3.94528,0,-0.58,,0.001,6000,8.00113,2,-2,20,10,24,16,3.94756,28.11493,-2.38973,8,0,0.02,10,3,0,0,0,0,0,1.01897,0.36113,28.21631,-4.85838,25,25,26.6307
591,4/27/2017 20:37,46,EIS,45:42.6,05:02.8,2,1,Pan_5pulse_EISSOC,3.94528,0,-0.58,,0.001,6000,6,2,-2,20,10,25,16,3.94758,28.55543,-2.21239,6,0,0.02,10,3,0,0,0,0,0,1.01462,0.35425,28.64101,-4.43026,25,25,26.64191
592,4/27/2017 20:37,46,EIS,45:54.4,05:14.6,2,1,Pan_5pulse_EISSOC,3.94528,0,-0.58,,0.001,6000,4.49937,2,-2,20,10,26,16,3.94052,28.93281,-2.03413,4.5045,0,0.02,10,3,0,0,0,0,0,1.01462,0.34925,29.00422,-4.02158,25,25,26.64191
593,4/27/2017 20:38,46,EIS,46:06.6,05:26.8,2,1,Pan_5pulse_EISSOC,3.94528,0,-0.58,,0.001,6000,3.37405,2,-2,20,10,27,16,3.95145,29.25344,-1.87954,3.37079,0,0.02,10,3,0,0,0,0,0,1.01077,0.34481,29.31376,-3.67622,25,25,26.6307
594,4/27/2017 20:38,46,EIS,46:18.2,05:38.4,2,1,Pan_5pulse_EISSOC,3.94528,0,-0.58,,0.001,6000,2.53018,2,-2,20,10,28,16,3.94756,29.53334,-1.7706,2.53378,0,0.02,10,3,0,0,0,0,0,1.00924,0.34112,29.58637,-3.43092,25,25,26.64191
595,4/27/2017 20:38,46,EIS,46:30.3,05:50.5,2,1,Pan_5pulse_EISSOC,3.94528,0,-0.58,,0.001,6000,1.89737,2,-2,20,10,29,16,3.94758,29.76457,-1.6943,1.89873,0,0.02,10,3,0,0,0,0,0,1.00777,0.33803,29.81275,-3.25796,25,25,26.6307
596,4/27/2017 20:38,46,EIS,46:41.8,06:02.0,2,1,Pan_5pulse_EISSOC,3.94528,0,-0.58,,0.001,6000,1.42282,2,-2,20,10,30,16,3.94233,29.98706,-1.66752,1.42045,0,0.02,10,3,0,0,0,0,0,1.00723,0.33537,30.03339,-3.18283,25,25,26.64191
597,4/27/2017 20:38,46,EIS,46:54.0,06:14.2,2,1,Pan_5pulse_EISSOC,3.94528,0,-0.58,,0.001,6000,1.06697,2,-2,20,10,31,16,3.94515,30.23769,-1.67686,1.06838,0,0.02,10,3,0,0,0,0,0,1.00836,0.33297,30.28415,-3.17414,25,25,26.64191
598,4/27/2017 20:39,46,EIS,47:06.3,06:26.5,2,1,Pan_5pulse_EISSOC,3.94528,0,-0.58,,0.001,6000,0.80011,2,-2,20,10,32,16,3.9387,30.46478,-1.7378,0.79957,0,0.02,10,3,0,0,0,0,0,1.00739,0.33014,30.5143,-3.26478,25,25,26.64191
599,4/27/2017 20:39,46,EIS,47:18.1,06:38.3,2,1,Pan_5pulse_EISSOC,3.94528,0,-0.58,,0.001,6000,0.6,2,-2,20,10,33,16,3.94549,30.67795,-1.82585,0.59904,0,0.02,10,3,0,0,0,0,0,1.00694,0.32765,30.73224,-3.40604,25,25,26.6307
600,4/27/2017 20:39,46,EIS,47:29.6,06:49.8,2,1,Pan_5pulse_EISSOC,3.94528,0,-0.58,,0.001,6000,0.44994,2,-2,20,10,34,16,3.94754,30.90929,-1.95883,0.44964,0,0.02,10,3,0,0,0,0,0,1.00818,0.32552,30.9713,-3.62618,25,25,26.64191
601,4/27/2017 20:39,46,EIS,47:40.1,07:00.3,2,1,Pan_5pulse_EISSOC,3.94528,0,-0.58,,0.001,6000,0.3374,2,-2,20,10,35,16,3.94192,31.15362,-2.13765,0.33723,0,0.02,10,3,0,0,0,0,0,1.00814,0.32284,31.22687,-3.92528,25,25,26.6307
602,4/27/2017 20:39,46,EIS,47:53.9,07:14.1,2,1,Pan_5pulse_EISSOC,3.94528,0,-0.58,,0.001,6000,0.25302,2,-2,20,10,36,16,3.94598,31.49096,-2.36967,0.2527,0,0.02,10,3,0,0,0,0,0,1.01152,0.3203,31.57999,-4.30336,25,25,26.64191
603,4/27/2017 20:40,46,EIS,48:12.1,07:32.3,2,1,Pan_5pulse_EISSOC,3.94528,0,-0.58,,0.001,6000,0.18974,2,-2,20,10,37,16,3.94394,31.81174,-2.64627,0.18978,0,0.02,10,3,0,0,0,0,0,1.01085,0.31667,31.92162,-4.75522,25,25,26.64191
604,4/27/2017 20:40,46,EIS,48:35.4,07:55.6,2,1,Pan_5pulse_EISSOC,3.94528,0,-0.58,,0.001,6000,0.14228,2,-2,20,10,38,16,3.9439,32.17105,-2.99851,0.14248,0,0.02,10,3,0,0,0,0,0,1.01225,0.31329,32.31049,-5.32488,25,25,26.64191
605,4/27/2017 20:41,46,EIS,49:05.6,08:25.8,2,1,Pan_5pulse_EISSOC,3.94464,0,-0.58,,0.001,6000,0.1067,2,-2,20,10,39,16,3.94627,32.60366,-3.41728,0.10678,0,0.02,10,3,0,0,0,0,0,1.01427,0.30939,32.78225,-5.98348,25,25,26.64191
606,4/27/2017 20:41,46,EIS,49:44.9,09:05.1,2,1,Pan_5pulse_EISSOC,3.94464,0,-0.58,,0.001,6000,0.08001,2,-2,20,10,40,16,3.94495,33.07492,-3.92879,0.07999,0,0.02,10,3,0,0,0,0,0,1.01616,0.30508,33.30744,-6.77412,25,25,26.64191
607,4/27/2017 20:42,46,EIS,50:37.3,09:57.5,2,1,Pan_5pulse_EISSOC,3.94464,0,-0.58,,0.001,6000,0.06,2,-2,20,10,41,16,3.94687,33.63273,-4.55383,0.05994,0,0.02,10,3,0,0,0,0,0,1.01921,0.3003,33.93962,-7.71088,25,25,26.64191
608,4/27/2017 20:43,46,EIS,51:45.6,11:05.8,2,1,Pan_5pulse_EISSOC,3.94464,0,-0.58,,0.001,6000,0.04499,2,-2,20,10,42,16,3.94664,34.26865,-5.27927,0.04507,0,0.02,10,3,0,0,0,0,0,1.0213,0.29455,34.67291,-8.75788,25,25,26.64191
609,4/27/2017 20:45,46,EIS,53:16.5,12:36.7,2,1,Pan_5pulse_EISSOC,3.944,0,-0.58,,0.001,6000,0.03374,2,-2,20,10,43,16,3.94653,35.09343,-6.15468,0.03377,0,0.02,10,3,0,0,0,0,0,1.02754,0.2884,35.62904,-9.94736,25,25,26.6307
610,4/27/2017 20:47,46,EIS,55:17.4,14:37.6,2,1,Pan_5pulse_EISSOC,3.944,0,-0.58,,0.001,6000,0.0253,2,-2,20,10,44,16,3.94588,35.98041,-7.17453,0.02531,0,0.02,10,3,0,0,0,0,0,1.0304,0.28085,36.68875,-11.27693,25,25,26.6307
611,4/27/2017 20:49,46,EIS,57:57.5,17:17.7,2,1,Pan_5pulse_EISSOC,3.944,0,-0.58,,0.001,6000,0.01897,2,-2,20,10,45,16,3.94561,37.03007,-8.36804,0.01896,0,0.02,10,3,0,0,0,0,0,1.03421,0.27242,37.9638,-12.73379,25,25,26.64191
612,4/27/2017 20:53,46,EIS,01:30.7,20:50.9,2,1,Pan_5pulse_EISSOC,3.944,0,-0.58,,0.001,6000,0.01423,2,-2,20,10,46,16,3.94554,38.34144,-9.76045,0.01422,0,0.02,10,3,0,0,0,0,0,1.0422,0.26342,39.56428,-14.28224,25,25,26.64191
613,4/27/2017 20:58,46,EIS,06:14.3,25:34.5,2,1,Pan_5pulse_EISSOC,3.944,0,-0.58,,0.001,6000,0.01067,2,-2,20,10,47,16,3.94553,39.87204,-11.40617,0.01065,0,0.02,10,3,0,0,0,0,0,1.04805,0.25272,41.47144,-15.9642,25,25,26.64191
614,4/27/2017 21:04,46,EIS,12:31.3,31:51.5,2,1,Pan_5pulse_EISSOC,3.94335,0,-0.58,,0.001,6000,0.008,2,-2,20,10,48,16,3.94577,41.85302,-13.24838,0.008,0,0.02,10,3,0,0,0,0,0,1.05892,0.24121,43.89983,-17.56494,25,25,26.64191
615,4/27/2017 21:12,46,EIS,20:53.6,40:13.8,2,1,Pan_5pulse_EISSOC,3.94335,0,-0.58,,0.001,6000,0.006,2,-2,20,10,49,16,3.94545,44.23059,-15.1836,0.006,0,0.02,10,3,0,0,0,0,0,1.06491,0.22772,46.76416,-18.94646,25,25,26.85486
616,4/27/2017 21:24,46,EIS,32:03.7,51:23.9,2,1,Pan_5pulse_EISSOC,3.94335,0,-0.58,,0.001,6000,0.0045,2,-2,20,10,50,16,3.94548,47.00233,-17.18171,0.00449,0,0.02,10,3,0,0,0,0,0,1.07045,0.2139,50.04428,-20.07989,25,25,26.85486
617,4/27/2017 21:38,46,EIS,46:55.4,06:15.6,2,1,Pan_5pulse_EISSOC,3.944,0,-0.58,,0.001,6000,0.00337,2,-2,20,10,51,16,3.94572,50.14685,-19.18038,0.00338,0,0.02,10,3,0,0,0,0,0,1.0728,0.19981,53.68979,-20.93106,25,25,26.64191
618,4/27/2017 21:58,46,EIS,06:42.1,26:02.3,2,1,Pan_5pulse_EISSOC,3.944,0,-0.58,,0.001,6000,0.00253,2,-2,20,10,52,16,3.94615,53.27518,-21.24972,0.00253,0,0.02,10,3,0,0,0,0,0,1.068,0.1862,57.35674,-21.74543,25,25,26.85486
619,4/27/2017 22:25,46,EIS,33:06.8,52:27.0,2,1,Pan_5pulse_EISSOC,3.944,0,-0.58,,0.001,6000,0.0019,2,-2,20,10,53,16,3.94625,56.43076,-23.65308,0.0019,0,0.02,10,3,0,0,0,0,0,1.06687,0.17436,61.18741,-22.74111,25,25,26.64191
620,4/27/2017 23:00,46,EIS,08:16.4,27:36.6,2,1,Pan_5pulse_EISSOC,3.944,0,-0.58,,0.001,6000,0.00142,2,-2,20,10,54,16,3.94655,59.38762,-26.59016,0.00142,0,0.02,10,3,0,0,0,0,0,1.06355,0.16345,65.06863,-24.11993,25,25,26.64191
622,4/29/2017 6:23,53,EIS,31:31.0,00:22.0,5,1,Pan_5pulse_EISSOC,3.33599,0,-2.61,,0.001,6000,6000,2,-2,20,10,1,16,3.33774,22.43964,9.35277,6000,0,0.02,10,3,0,0,0,0,0,0.99816,0.41058,24.31073,22.62622,25,25,26.64191
623,4/29/2017 6:23,53,EIS,31:42.3,00:33.4,5,1,Pan_5pulse_EISSOC,3.33663,0,-2.61,,0.001,6000,4499.36526,2,-2,20,10,2,16,3.33775,22.10236,7.08138,4571.42871,0,0.02,10,3,0,0,0,0,0,0.95333,0.41076,23.20906,17.76496,25,25,26.84366
624,4/29/2017 6:23,53,EIS,31:53.3,00:44.3,5,1,Pan_5pulse_EISSOC,3.33663,0,-2.61,,0.001,6000,3374.04795,2,-2,20,10,3,16,3.33779,21.91382,5.09734,3428.57153,0,0.02,10,3,0,0,0,0,0,0.96836,0.43041,22.49885,13.09464,25,25,26.64191
625,4/29/2017 6:24,53,EIS,32:04.3,00:55.3,5,1,Pan_5pulse_EISSOC,3.33663,0,-2.61,,0.001,6000,2530.17902,2,-2,20,10,4,16,3.33781,21.88908,3.40384,2526.31567,0,0.02,10,3,0,0,0,0,0,0.98386,0.44414,22.15216,8.83892,25,25,26.85486
626,4/29/2017 6:24,53,EIS,32:15.2,01:06.2,5,1,Pan_5pulse_EISSOC,3.33663,0,-2.61,,0.001,6000,1897.3666,2,-2,20,10,5,16,3.33557,21.99485,2.12123,1882.35291,0,0.02,10,3,0,0,0,0,0,0.99708,0.45123,22.0969,5.50869,25,25,26.85486
627,4/29/2017 6:24,53,EIS,32:26.1,01:17.1,5,1,Pan_5pulse_EISSOC,3.33663,0,-2.61,,0.001,6000,1422.82422,2,-2,20,10,6,16,3.33467,22.17457,1.18664,1432.83582,0,0.02,10,3,0,0,0,0,0,1.00468,0.45243,22.2063,3.06317,25,25,26.84366
628,4/29/2017 6:24,53,EIS,32:37.1,01:28.2,5,1,Pan_5pulse_EISSOC,3.33663,0,-2.61,,0.001,6000,1066.96765,2,-2,20,10,7,16,3.33252,22.42514,0.39906,1066.66663,0,0.02,10,3,0,0,0,0,0,1.00468,0.45022,22.42869,1.01948,25,25,26.64191
629,4/29/2017 6:24,53,EIS,32:48.2,01:39.2,5,1,Pan_5pulse_EISSOC,3.33663,0,-2.61,,0.001,6000,800.11286,2,-2,20,10,8,16,3.33787,22.71163,-0.19787,800,0,0.02,10,3,0,0,0,0,0,1.01261,0.44584,22.71249,-0.49917,25,25,26.84366
630,4/29/2017 6:25,53,EIS,32:59.4,01:50.4,5,1,Pan_5pulse_EISSOC,3.33663,0,-2.61,,0.001,6000,600,2,-2,20,10,9,16,3.3328,23.02465,-0.66551,600,0,0.02,10,3,0,0,0,0,0,1.01409,0.44025,23.03426,-1.65562,25,25,26.85486
631,4/29/2017 6:25,53,EIS,33:11.2,02:02.2,5,1,Pan_5pulse_EISSOC,3.33663,0,-2.61,,0.001,6000,449.93653,2,-2,20,10,10,16,3.32931,23.35923,-1.03072,450.70422,0,0.02,10,3,0,0,0,0,0,1.01497,0.43408,23.38196,-2.52653,25,25,26.64191
632,4/29/2017 6:25,53,EIS,33:22.8,02:13.9,5,1,Pan_5pulse_EISSOC,3.33663,0,-2.61,,0.001,6000,337.4048,2,-2,20,10,11,16,3.34735,23.72011,-1.32495,336.8421,0,0.02,10,3,0,0,0,0,0,1.01588,0.42761,23.75709,-3.19709,25,25,26.85486
633,4/29/2017 6:25,53,EIS,33:34.8,02:25.8,5,1,Pan_5pulse_EISSOC,3.33663,0,-2.61,,0.001,6000,253.0179,2,-2,20,10,12,16,3.34704,24.09082,-1.55565,253.29816,0,0.02,10,3,0,0,0,0,0,1.01598,0.42085,24.141,-3.69471,25,25,26.65312
634,4/29/2017 6:25,53,EIS,33:47.2,02:38.2,5,1,Pan_5pulse_EISSOC,3.33663,0,-2.61,,0.001,6000,189.73666,2,-2,20,10,13,16,3.33993,24.47785,-1.7389,189.72333,0,0.02,10,3,0,0,0,0,0,1.0174,0.4146,24.53954,-4.06346,25,25,26.86607
635,4/29/2017 6:25,53,EIS,33:58.9,02:50.0,5,1,Pan_5pulse_EISSOC,3.33663,0,-2.61,,0.001,6000,142.28242,2,-2,20,10,14,16,3.34428,24.86921,-1.8829,142.43323,0,0.02,10,3,0,0,0,0,0,1.01571,0.40725,24.94039,-4.32972,25,25,26.65312
636,4/29/2017 6:26,53,EIS,34:11.0,03:02.1,5,1,Pan_5pulse_EISSOC,3.33663,0,-2.61,,0.001,6000,106.69676,2,-2,20,10,15,16,3.33802,25.26284,-1.99474,106.66666,0,0.02,10,3,0,0,0,0,0,1.01582,0.40085,25.34147,-4.51468,25,25,26.64191
637,4/29/2017 6:26,53,EIS,34:22.7,03:13.7,5,1,Pan_5pulse_EISSOC,3.33663,0,-2.61,,0.001,6000,80.01129,2,-2,20,10,16,16,3.33804,25.65005,-2.09096,80,0,0.02,10,3,0,0,0,0,0,1.01564,0.39465,25.73513,-4.66039,25,25,26.85486
638,4/29/2017 6:26,53,EIS,34:34.8,03:25.8,5,1,Pan_5pulse_EISSOC,3.33663,0,-2.61,,0.001,6000,60,2,-2,20,10,17,16,3.33422,26.0165,-2.19068,60,0,0.02,10,3,0,0,0,0,0,1.01495,0.38874,26.10857,-4.81314,25,25,26.67553
639,4/29/2017 6:26,53,EIS,34:46.3,03:37.3,5,1,Pan_5pulse_EISSOC,3.33663,0,-2.61,,0.001,6000,44.99365,2,-2,20,10,18,16,3.32859,26.37753,-2.30707,44.94382,0,0.02,10,3,0,0,0,0,0,1.0141,0.38299,26.47823,-4.99858,25,25,26.64191
640,4/29/2017 6:26,53,EIS,34:58.2,03:49.2,5,1,Pan_5pulse_EISSOC,3.33663,0,-2.61,,0.001,6000,33.74048,2,-2,20,10,19,16,3.3381,26.72227,-2.46066,33.70787,0,0.02,10,3,0,0,0,0,0,1.01317,0.37755,26.83532,-5.26111,25,25,26.64191
641,4/29/2017 6:27,53,EIS,35:10.5,04:01.5,5,1,Pan_5pulse_EISSOC,3.33663,0,-2.61,,0.001,6000,25.30179,2,-2,20,10,20,16,3.33173,27.06051,-2.66995,25.31646,0,0.02,10,3,0,0,0,0,0,1.01281,0.37247,27.19191,-5.6349,25,25,26.85486
642,4/29/2017 6:27,53,EIS,35:22.2,04:13.2,5,1,Pan_5pulse_EISSOC,3.33663,0,-2.61,,0.001,6000,18.97367,2,-2,20,10,21,16,3.3455,27.40258,-2.96052,18.98734,0,0.02,10,3,0,0,0,0,0,1.01436,0.36803,27.56204,-6.16621,25,25,26.85486
643,4/29/2017 6:27,53,EIS,35:34.3,04:25.3,5,1,Pan_5pulse_EISSOC,3.33663,0,-2.61,,0.001,6000,14.22824,2,-2,20,10,22,16,3.34559,27.76088,-3.36359,14.21801,0,0.02,10,3,0,0,0,0,0,1.01435,0.36274,27.96391,-6.90845,25,25,26.85486
644,4/29/2017 6:27,53,EIS,35:46.0,04:37.1,5,1,Pan_5pulse_EISSOC,3.33663,0,-2.61,,0.001,6000,10.66968,2,-2,20,10,23,16,3.33812,28.15657,-3.89439,10.67616,0,0.02,10,3,0,0,0,0,0,1.01659,0.35764,28.42461,-7.87473,25,25,26.85486
645,4/29/2017 6:27,53,EIS,35:58.0,04:49.0,5,1,Pan_5pulse_EISSOC,3.33663,0,-2.61,,0.001,6000,8.00113,2,-2,20,10,24,16,3.33815,28.6321,-4.60398,8,0,0.02,10,3,0,0,0,0,0,1.02056,0.35192,28.99989,-9.13484,25,25,26.85486
646,4/29/2017 6:28,53,EIS,36:10.3,05:01.3,5,1,Pan_5pulse_EISSOC,3.33663,0,-2.61,,0.001,6000,6,2,-2,20,10,25,16,3.33818,29.2002,-5.49456,6,0,0.02,10,3,0,0,0,0,0,1.02417,0.34469,29.71265,-10.65665,25,25,26.85486
647,4/29/2017 6:28,53,EIS,36:22.1,05:13.1,5,1,Pan_5pulse_EISSOC,3.33663,0,-2.61,,0.001,6000,4.49937,2,-2,20,10,26,16,3.32903,29.94311,-6.60315,4.5045,0,0.02,10,3,0,0,0,0,0,1.03232,0.33667,30.66254,-12.43601,25,25,26.85486
648,4/29/2017 6:28,53,EIS,36:34.4,05:25.4,5,1,Pan_5pulse_EISSOC,3.33663,0,-2.61,,0.001,6000,3.37405,2,-2,20,10,27,16,3.3412,30.93242,-7.95285,3.37079,0,0.02,10,3,0,0,0,0,0,1.04164,0.32614,31.93841,-14.4187,25,25,26.85486
649,4/29/2017 6:28,53,EIS,36:45.9,05:36.9,5,1,Pan_5pulse_EISSOC,3.33663,0,-2.61,,0.001,6000,2.53018,2,-2,20,10,28,16,3.32803,32.24235,-9.50453,2.53378,0,0.02,10,3,0,0,0,0,0,1.05244,0.3131,33.61406,-16.42467,25,25,26.64191
650,4/29/2017 6:28,53,EIS,36:58.3,05:49.3,5,1,Pan_5pulse_EISSOC,3.33663,0,-2.61,,0.001,6000,1.89737,2,-2,20,10,29,16,3.33437,33.9452,-11.22677,1.89873,0,0.02,10,3,0,0,0,0,0,1.0637,0.29751,35.75356,-18.30071,25,25,26.85486
651,4/29/2017 6:29,53,EIS,37:09.7,06:00.8,5,1,Pan_5pulse_EISSOC,3.33663,0,-2.61,,0.001,6000,1.42282,2,-2,20,10,30,16,3.34806,36.16799,-13.0298,1.42045,0,0.02,10,3,0,0,0,0,0,1.0751,0.27966,38.44346,-19.81195,25,25,26.85486
652,4/29/2017 6:29,53,EIS,37:21.9,06:12.9,5,1,Pan_5pulse_EISSOC,3.33663,0,-2.61,,0.001,6000,1.06697,2,-2,20,10,31,16,3.32746,38.92199,-14.70633,1.06838,0,0.02,10,3,0,0,0,0,0,1.08228,0.26012,41.60766,-20.69863,25,25,26.85486
653,4/29/2017 6:29,53,EIS,37:34.1,06:25.1,5,1,Pan_5pulse_EISSOC,3.33663,0,-2.61,,0.001,6000,0.80011,2,-2,20,10,32,16,3.33811,42.16072,-16.09759,0.79957,0,0.02,10,3,0,0,0,0,0,1.08448,0.24031,45.12936,-20.8976,25,25,26.85486
654,4/29/2017 6:29,53,EIS,37:45.9,06:36.9,5,1,Pan_5pulse_EISSOC,3.33663,0,-2.61,,0.001,6000,0.6,2,-2,20,10,33,16,3.32988,45.69662,-17.02388,0.59904,0,0.02,10,3,0,0,0,0,0,1.08041,0.22156,48.76468,-20.43244,25,25,26.64191
655,4/29/2017 6:29,53,EIS,37:57.0,06:48.0,5,1,Pan_5pulse_EISSOC,3.33663,0,-2.61,,0.001,6000,0.44994,2,-2,20,10,34,16,3.32882,49.20174,-17.35496,0.44964,0,0.02,10,3,0,0,0,0,0,1.07019,0.20512,52.17285,-19.42931,25,25,26.85486
656,4/29/2017 6:30,53,EIS,38:07.9,06:58.9,5,1,Pan_5pulse_EISSOC,3.33663,0,-2.61,,0.001,6000,0.3374,2,-2,20,10,35,16,3.33282,52.64347,-17.20862,0.33723,0,0.02,10,3,0,0,0,0,0,1.06137,0.19164,55.38476,-18.10205,25,25,26.64191
657,4/29/2017 6:30,53,EIS,38:21.7,07:12.7,5,1,Pan_5pulse_EISSOC,3.33599,0,-2.61,,0.001,6000,0.25302,2,-2,20,10,36,16,3.32895,56.31746,-16.63599,0.2527,0,0.02,10,3,0,0,0,0,0,1.06056,0.1806,58.72318,-16.45697,25,25,26.86607
658,4/29/2017 6:30,53,EIS,38:39.9,07:31.0,5,1,Pan_5pulse_EISSOC,3.33599,0,-2.61,,0.001,6000,0.18974,2,-2,20,10,37,16,3.33417,59.59123,-15.86603,0.18978,0,0.02,10,3,0,0,0,0,0,1.05012,0.17029,61.66722,-14.909,25,25,26.85486
659,4/29/2017 6:31,53,EIS,39:02.8,07:53.8,5,1,Pan_5pulse_EISSOC,3.33663,0,-2.61,,0.001,6000,0.14228,2,-2,20,10,38,16,3.33768,62.49068,-15.12533,0.14248,0,0.02,10,3,0,0,0,0,0,1.04282,0.16219,64.2951,-13.60627,25,25,26.65312
660,4/29/2017 6:31,53,EIS,39:33.0,08:24.1,5,1,Pan_5pulse_EISSOC,3.33663,0,-2.61,,0.001,6000,0.1067,2,-2,20,10,39,16,3.33525,65.18992,-14.4282,0.10678,0,0.02,10,3,0,0,0,0,0,1.03803,0.15547,66.7675,-12.47984,25,25,26.64191
661,4/29/2017 6:32,53,EIS,40:12.2,09:03.3,5,1,Pan_5pulse_EISSOC,3.33599,0,-2.61,,0.001,6000,0.08001,2,-2,20,10,40,16,3.33602,67.39977,-14.02464,0.07999,0,0.02,10,3,0,0,0,0,0,1.03124,0.14979,68.84344,-11.75446,25,25,26.64191
662,4/29/2017 6:33,53,EIS,41:04.3,09:55.3,5,1,Pan_5pulse_EISSOC,3.33599,0,-2.61,,0.001,6000,0.06,2,-2,20,10,41,16,3.3356,69.59752,-13.92099,0.05994,0,0.02,10,3,0,0,0,0,0,1.03098,0.14526,70.97611,-11.31111,25,25,26.65312
663,4/29/2017 6:34,53,EIS,42:12.4,11:03.5,5,1,Pan_5pulse_EISSOC,3.33599,0,-2.61,,0.001,6000,0.04499,2,-2,20,10,42,16,3.33741,71.59166,-14.1905,0.04507,0,0.02,10,3,0,0,0,0,0,1.02817,0.14088,72.98449,-11.21153,25,25,26.64191
664,4/29/2017 6:35,53,EIS,43:43.6,12:34.7,5,1,Pan_5pulse_EISSOC,3.33599,0,-2.61,,0.001,6000,0.03374,2,-2,20,10,43,16,3.33743,73.69001,-14.76594,0.03377,0,0.02,10,3,0,0,0,0,0,1.02982,0.13703,75.15485,-11.33082,25,25,26.85486
665,4/29/2017 6:37,53,EIS,45:44.5,14:35.5,5,1,Pan_5pulse_EISSOC,3.33599,0,-2.61,,0.001,6000,0.0253,2,-2,20,10,44,16,3.33747,75.70998,-15.79352,0.02531,0,0.02,10,3,0,0,0,0,0,1.02964,0.13313,77.33975,-11.78324,25,25,26.64191
666,4/29/2017 6:40,53,EIS,48:24.8,17:15.8,5,1,Pan_5pulse_EISSOC,3.33599,0,-2.61,,0.001,6000,0.01897,2,-2,20,10,45,16,3.33664,77.99584,-17.22781,0.01896,0,0.02,10,3,0,0,0,0,0,1.0321,0.12921,79.87583,-12.45557,25,25,26.86607
667,4/29/2017 6:43,53,EIS,51:57.9,20:49.0,5,1,Pan_5pulse_EISSOC,3.33599,0,-2.61,,0.001,6000,0.01423,2,-2,20,10,46,16,3.33743,80.45916,-19.13369,0.01422,0,0.02,10,3,0,0,0,0,0,1.03567,0.12523,82.70293,-13.37682,25,25,26.84366
668,4/29/2017 6:48,53,EIS,56:41.5,25:32.5,5,1,Pan_5pulse_EISSOC,3.33599,0,-2.61,,0.001,6000,0.01067,2,-2,20,10,47,16,3.33704,83.39424,-21.48346,0.01065,0,0.02,10,3,0,0,0,0,0,1.04104,0.12089,86.11701,-14.44605,25,25,26.85486
669,4/29/2017 6:54,53,EIS,02:58.6,31:49.6,5,1,Pan_5pulse_EISSOC,3.33599,0,-2.61,,0.001,6000,0.008,2,-2,20,10,48,16,3.33711,86.67353,-24.23165,0.008,0,0.02,10,3,0,0,0,0,0,1.04522,0.11614,89.99707,-15.6196,25,25,26.64191
670,4/29/2017 7:03,53,EIS,11:21.3,40:12.3,5,1,Pan_5pulse_EISSOC,3.33599,0,-2.61,,0.001,6000,0.006,2,-2,20,10,49,16,3.3374,90.42242,-27.37003,0.006,0,0.02,10,3,0,0,0,0,0,1.04944,0.11108,94.47398,-16.84058,25,25,26.65312
671,4/29/2017 7:14,53,EIS,22:31.5,51:22.5,5,1,Pan_5pulse_EISSOC,3.33599,0,-2.61,,0.001,6000,0.0045,2,-2,20,10,50,16,3.33783,94.53877,-30.83614,0.00449,0,0.02,10,3,0,0,0,0,0,1.05289,0.10588,99.44067,-18.06501,25,25,26.86607
672,4/29/2017 7:29,53,EIS,37:23.1,06:14.1,5,1,Pan_5pulse_EISSOC,3.33663,0,-2.61,,0.001,6000,0.00337,2,-2,20,10,51,16,3.3379,99.17013,-34.85178,0.00338,0,0.02,10,3,0,0,0,0,0,1.05708,0.10056,105.11594,-19.36322,25,25,26.64191
673,4/29/2017 7:49,53,EIS,57:10.3,26:01.3,5,1,Pan_5pulse_EISSOC,3.33663,0,-2.61,,0.001,6000,0.00253,2,-2,20,10,52,16,3.33842,103.96454,-39.4952,0.00253,0,0.02,10,3,0,0,0,0,0,1.05783,0.09512,111.21375,-20.80134,25,25,26.86607
674,4/29/2017 8:15,53,EIS,23:35.0,52:26.0,5,1,Pan_5pulse_EISSOC,3.33728,0,-2.61,,0.001,6000,0.0019,2,-2,20,10,53,16,3.33857,109.04524,-45.19379,0.0019,0,0.02,10,3,0,0,0,0,0,1.06124,0.08991,118.03958,-22.51156,25,25,26.65312
675,4/29/2017 8:50,53,EIS,58:45.0,27:36.0,5,1,Pan_5pulse_EISSOC,3.33728,0,-2.61,,0.001,6000,0.00142,2,-2,20,10,54,16,3.33893,114.21644,-52.09322,0.00142,0,0.02,10,3,0,0,0,0,0,1.06354,0.08472,125.53525,-24.51735,25,25,26.65312
677,4/28/2017 11:53,46,EIS,01:12.3,00:21.8,6,1,Pan_5pulse_EISSOC,3.60043,0,-1.74002,,0.001,6000,6000,2,-2,20,10,1,16,3.60242,21.69844,9.30357,6000,0,0.02,10,3,0,0,0,0,0,0.99725,0.42241,23.60887,23.20805,25,25,26.64191
678,4/28/2017 11:53,46,EIS,01:23.0,00:32.6,6,1,Pan_5pulse_EISSOC,3.60043,0,-1.74002,,0.001,6000,4499.36526,2,-2,20,10,2,16,3.60292,21.33128,7.06305,4571.42871,0,0.02,10,3,0,0,0,0,0,0.99725,0.42296,22.47021,18.32035,25,25,26.65312
679,4/28/2017 11:53,46,EIS,01:34.0,00:43.6,6,1,Pan_5pulse_EISSOC,3.60043,0,-1.74002,,0.001,6000,3374.04795,2,-2,20,10,3,16,3.60086,21.12089,5.10285,3428.57153,0,0.02,10,3,0,0,0,0,0,0.96582,0.44449,21.72858,13.5825,25,25,26.65312
680,4/28/2017 11:53,46,EIS,01:45.0,00:54.5,6,1,Pan_5pulse_EISSOC,3.60043,0,-1.74002,,0.001,6000,2530.17902,2,-2,20,10,4,16,3.59897,21.07381,3.4251,2526.31567,0,0.02,10,3,0,0,0,0,0,0.9818,0.45985,21.35034,9.23148,25,25,26.64191
681,4/28/2017 11:53,46,EIS,01:56.1,01:05.6,6,1,Pan_5pulse_EISSOC,3.60043,0,-1.74002,,0.001,6000,1897.3666,2,-2,20,10,5,16,3.59817,21.16214,2.1524,1882.35291,0,0.02,10,3,0,0,0,0,0,0.99587,0.46817,21.27132,5.80758,25,25,26.64191
682,4/28/2017 11:54,46,EIS,02:07.2,01:16.7,6,1,Pan_5pulse_EISSOC,3.60043,0,-1.74002,,0.001,6000,1422.82422,2,-2,20,10,6,16,3.59878,21.32783,1.22246,1432.83582,0,0.02,10,3,0,0,0,0,0,1.00405,0.47,21.36283,3.28047,25,25,26.65312
683,4/28/2017 11:54,46,EIS,02:18.2,01:27.7,6,1,Pan_5pulse_EISSOC,3.60043,0,-1.74002,,0.001,6000,1066.96765,2,-2,20,10,7,16,3.60758,21.56473,0.43413,1066.66663,0,0.02,10,3,0,0,0,0,0,1.00943,0.468,21.5691,1.15329,25,25,26.65312
684,4/28/2017 11:54,46,EIS,02:29.9,01:39.5,6,1,Pan_5pulse_EISSOC,3.60043,0,-1.74002,,0.001,6000,800.11286,2,-2,20,10,8,16,3.60211,21.84155,-0.16416,800,0,0.02,10,3,0,0,0,0,0,1.01255,0.46358,21.84217,-0.43064,25,25,26.65312
685,4/28/2017 11:54,46,EIS,02:41.2,01:50.8,6,1,Pan_5pulse_EISSOC,3.60043,0,-1.74002,,0.001,6000,600,2,-2,20,10,9,16,3.60687,22.14736,-0.6337,600,0,0.02,10,3,0,0,0,0,0,1.0143,0.45779,22.15643,-1.63896,25,25,26.44016
686,4/28/2017 11:54,46,EIS,02:52.6,02:02.2,6,1,Pan_5pulse_EISSOC,3.60043,0,-1.74002,,0.001,6000,449.93653,2,-2,20,10,10,16,3.59327,22.47711,-1.00198,450.70422,0,0.02,10,3,0,0,0,0,0,1.01532,0.45127,22.49943,-2.55243,25,25,26.65312
687,4/28/2017 11:55,46,EIS,03:04.3,02:13.9,6,1,Pan_5pulse_EISSOC,3.60043,0,-1.74002,,0.001,6000,337.4048,2,-2,20,10,11,16,3.60213,22.83551,-1.29931,336.8421,0,0.02,10,3,0,0,0,0,0,1.01648,0.44441,22.87244,-3.25655,25,25,26.65312
688,4/28/2017 11:55,46,EIS,03:16.4,02:26.0,6,1,Pan_5pulse_EISSOC,3.60043,0,-1.74002,,0.001,6000,253.0179,2,-2,20,10,12,16,3.5938,23.207,-1.5311,253.29816,0,0.02,10,3,0,0,0,0,0,1.01668,0.43714,23.25746,-3.77467,25,25,26.64191
689,4/28/2017 11:55,46,EIS,03:29.4,02:38.9,6,1,Pan_5pulse_EISSOC,3.60043,0,-1.74002,,0.001,6000,189.73666,2,-2,20,10,13,16,3.6022,23.59818,-1.71388,189.72333,0,0.02,10,3,0,0,0,0,0,1.01814,0.43032,23.66034,-4.15396,25,25,26.65312
690,4/28/2017 11:55,46,EIS,03:41.4,02:50.9,6,1,Pan_5pulse_EISSOC,3.60043,0,-1.74002,,0.001,6000,142.28242,2,-2,20,10,14,16,3.60221,23.99795,-1.85401,142.43323,0,0.02,10,3,0,0,0,0,0,1.01674,0.42242,24.06946,-4.41772,25,25,26.64191
691,4/28/2017 11:55,46,EIS,03:53.7,03:03.3,6,1,Pan_5pulse_EISSOC,3.60043,0,-1.74002,,0.001,6000,106.69676,2,-2,20,10,15,16,3.61207,24.40752,-1.95815,106.66666,0,0.02,10,3,0,0,0,0,0,1.01694,0.41532,24.48594,-4.58687,25,25,26.65312
692,4/28/2017 11:56,46,EIS,04:05.4,03:15.0,6,1,Pan_5pulse_EISSOC,3.60043,0,-1.74002,,0.001,6000,80.01129,2,-2,20,10,16,16,3.59374,24.82211,-2.03793,80,0,0.02,10,3,0,0,0,0,0,1.01694,0.40844,24.90563,-4.69354,25,25,26.64191
693,4/28/2017 11:56,46,EIS,04:17.5,03:27.0,6,1,Pan_5pulse_EISSOC,3.60043,0,-1.74002,,0.001,6000,60,2,-2,20,10,17,16,3.60226,25.2325,-2.10544,60,0,0.02,10,3,0,0,0,0,0,1.01711,0.4017,25.32019,-4.7698,25,25,26.65312
694,4/28/2017 11:56,46,EIS,04:30.0,03:39.6,6,1,Pan_5pulse_EISSOC,3.60043,0,-1.74002,,0.001,6000,44.99365,2,-2,20,10,18,16,3.59266,25.65977,-2.15779,44.94382,0,0.02,10,3,0,0,0,0,0,1.01694,0.39492,25.75034,-4.80682,25,25,26.65312
695,4/28/2017 11:56,46,EIS,04:42.0,03:51.6,6,1,Pan_5pulse_EISSOC,3.60043,0,-1.74002,,0.001,6000,33.74048,2,-2,20,10,19,16,3.60228,26.09768,-2.20088,33.70787,0,0.02,10,3,0,0,0,0,0,1.0168,0.38823,26.19032,-4.82048,25,25,26.64191
696,4/28/2017 11:56,46,EIS,04:54.4,04:03.9,6,1,Pan_5pulse_EISSOC,3.60043,0,-1.74002,,0.001,6000,25.30179,2,-2,20,10,20,16,3.6023,26.55248,-2.22413,25.31646,0,0.02,10,3,0,0,0,0,0,1.01691,0.38164,26.64547,-4.78812,25,25,26.64191
697,4/28/2017 11:57,46,EIS,05:06.1,04:15.6,6,1,Pan_5pulse_EISSOC,3.60043,0,-1.74002,,0.001,6000,18.97367,2,-2,20,10,21,16,3.61014,27.02751,-2.21155,18.98734,0,0.02,10,3,0,0,0,0,0,1.01838,0.37554,27.11784,-4.67785,25,25,26.65312
698,4/28/2017 11:57,46,EIS,05:18.3,04:27.8,6,1,Pan_5pulse_EISSOC,3.60043,0,-1.74002,,0.001,6000,14.22824,2,-2,20,10,22,16,3.59218,27.50751,-2.15008,14.21801,0,0.02,10,3,0,0,0,0,0,1.01838,0.36871,27.59141,-4.46934,25,25,26.65312
699,4/28/2017 11:57,46,EIS,05:30.0,04:39.5,6,1,Pan_5pulse_EISSOC,3.60043,0,-1.74002,,0.001,6000,10.66968,2,-2,20,10,23,16,3.60234,27.96395,-2.02875,10.67616,0,0.02,10,3,0,0,0,0,0,1.01626,0.36246,28.03745,-4.14946,25,25,26.64191
700,4/28/2017 11:57,46,EIS,05:42.0,04:51.6,6,1,Pan_5pulse_EISSOC,3.60043,0,-1.74002,,0.001,6000,8.00113,2,-2,20,10,24,16,3.59472,28.385,-1.86242,8,0,0.02,10,3,0,0,0,0,0,1.01488,0.35677,28.44604,-3.75395,25,25,26.44016
701,4/28/2017 11:57,46,EIS,05:54.4,05:04.0,6,1,Pan_5pulse_EISSOC,3.60043,0,-1.74002,,0.001,6000,6,2,-2,20,10,25,16,3.59297,28.71791,-1.66343,6,0,0.02,10,3,0,0,0,0,0,1.01077,0.35138,28.76605,-3.31504,25,25,26.65312
702,4/28/2017 11:58,46,EIS,06:06.4,05:15.9,6,1,Pan_5pulse_EISSOC,3.60043,0,-1.74002,,0.001,6000,4.49937,2,-2,20,10,26,16,3.60997,28.99189,-1.46684,4.5045,0,0.02,10,3,0,0,0,0,0,1.00956,0.34778,29.02897,-2.8964,25,25,26.65312
703,4/28/2017 11:58,46,EIS,06:18.7,05:28.2,6,1,Pan_5pulse_EISSOC,3.60043,0,-1.74002,,0.001,6000,3.37405,2,-2,20,10,27,16,3.60235,29.20737,-1.28309,3.37079,0,0.02,10,3,0,0,0,0,0,1.00714,0.34449,29.23554,-2.5154,25,25,26.64191
704,4/28/2017 11:58,46,EIS,06:30.7,05:40.2,6,1,Pan_5pulse_EISSOC,3.60043,0,-1.74002,,0.001,6000,2.53018,2,-2,20,10,28,16,3.59355,29.38668,-1.1415,2.53378,0,0.02,10,3,0,0,0,0,0,1.00582,0.34201,29.40885,-2.22449,25,25,26.65312
705,4/28/2017 11:58,46,EIS,06:42.7,05:52.3,6,1,Pan_5pulse_EISSOC,3.60043,0,-1.74002,,0.001,6000,1.89737,2,-2,20,10,29,16,3.59266,29.50697,-1.02687,1.89873,0,0.02,10,3,0,0,0,0,0,1.0041,0.34009,29.52483,-1.99314,25,25,26.65312
706,4/28/2017 11:58,46,EIS,06:54.2,06:03.7,6,1,Pan_5pulse_EISSOC,3.60043,0,-1.74002,,0.001,6000,1.42282,2,-2,20,10,30,16,3.5973,29.61966,-0.95182,1.42045,0,0.02,10,3,0,0,0,0,0,1.00357,0.33864,29.63495,-1.84056,25,25,26.64191
707,4/28/2017 11:59,46,EIS,07:06.4,06:15.9,6,1,Pan_5pulse_EISSOC,3.60043,0,-1.74002,,0.001,6000,1.06697,2,-2,20,10,31,16,3.60023,29.73557,-0.9137,1.06838,0,0.02,10,3,0,0,0,0,0,1.0039,0.33745,29.7496,-1.76001,25,25,26.65312
708,4/28/2017 11:59,46,EIS,07:18.7,06:28.2,6,1,Pan_5pulse_EISSOC,3.60043,0,-1.74002,,0.001,6000,0.80011,2,-2,20,10,32,16,3.6024,29.83813,-0.90863,0.79957,0,0.02,10,3,0,0,0,0,0,1.00323,0.33607,29.85197,-1.74423,25,25,26.64191
709,4/28/2017 11:59,46,EIS,07:30.6,06:40.1,6,1,Pan_5pulse_EISSOC,3.60043,0,-1.74002,,0.001,6000,0.6,2,-2,20,10,33,16,3.59794,29.9213,-0.95228,0.59904,0,0.02,10,3,0,0,0,0,0,1.00267,0.33493,29.93645,-1.82289,25,25,26.65312
710,4/28/2017 11:59,46,EIS,07:41.6,06:51.1,6,1,Pan_5pulse_EISSOC,3.60043,0,-1.74002,,0.001,6000,0.44994,2,-2,20,10,34,16,3.59569,30.00454,-1.02527,0.44964,0,0.02,10,3,0,0,0,0,0,1.00319,0.33415,30.02205,-1.95706,25,25,26.65312
711,4/28/2017 11:59,46,EIS,07:52.6,07:02.1,6,1,Pan_5pulse_EISSOC,3.60043,0,-1.74002,,0.001,6000,0.3374,2,-2,20,10,35,16,3.59513,30.12184,-1.13823,0.33723,0,0.02,10,3,0,0,0,0,0,1.00385,0.33302,30.14333,-2.16405,25,25,26.44016
712,4/28/2017 12:00,46,EIS,08:06.9,07:16.4,6,1,Pan_5pulse_EISSOC,3.60043,0,-1.74002,,0.001,6000,0.25302,2,-2,20,10,36,16,3.60231,30.24526,-1.30083,0.2527,0,0.02,10,3,0,0,0,0,0,1.00459,0.33184,30.27323,-2.46275,25,25,26.44016
713,4/28/2017 12:00,46,EIS,08:25.3,07:34.8,6,1,Pan_5pulse_EISSOC,3.60043,0,-1.74002,,0.001,6000,0.18974,2,-2,20,10,37,16,3.60227,30.39813,-1.50833,0.18978,0,0.02,10,3,0,0,0,0,0,1.00542,0.33035,30.43553,-2.84064,25,25,26.65312
714,4/28/2017 12:00,46,EIS,08:48.3,07:57.9,6,1,Pan_5pulse_EISSOC,3.60043,0,-1.74002,,0.001,6000,0.14228,2,-2,20,10,38,16,3.59902,30.58316,-1.79285,0.14248,0,0.02,10,3,0,0,0,0,0,1.00662,0.32858,30.63567,-3.35495,25,25,26.44016
715,4/28/2017 12:01,46,EIS,09:18.7,08:28.2,6,1,Pan_5pulse_EISSOC,3.60043,0,-1.74002,,0.001,6000,0.1067,2,-2,20,10,39,16,3.60211,30.82289,-2.12258,0.10678,0,0.02,10,3,0,0,0,0,0,1.00817,0.32631,30.89589,-3.93939,25,25,26.44016
716,4/28/2017 12:01,46,EIS,09:58.0,09:07.5,6,1,Pan_5pulse_EISSOC,3.59978,0,-1.74002,,0.001,6000,0.08001,2,-2,20,10,40,16,3.60038,31.06896,-2.54444,0.07999,0,0.02,10,3,0,0,0,0,0,1.00906,0.3237,31.17297,-4.68188,25,25,26.44016
717,4/28/2017 12:02,46,EIS,10:50.2,09:59.7,6,1,Pan_5pulse_EISSOC,3.59978,0,-1.74002,,0.001,6000,0.06,2,-2,20,10,41,16,3.60014,31.4028,-3.06208,0.05994,0,0.02,10,3,0,0,0,0,0,1.01239,0.32087,31.55174,-5.5693,25,25,26.64191
718,4/28/2017 12:03,46,EIS,11:59.0,11:08.5,6,1,Pan_5pulse_EISSOC,3.59978,0,-1.74002,,0.001,6000,0.04499,2,-2,20,10,42,16,3.60113,31.8186,-3.68142,0.04507,0,0.02,10,3,0,0,0,0,0,1.01489,0.31685,32.03086,-6.59979,25,25,26.44016
719,4/28/2017 12:05,46,EIS,13:30.3,12:39.8,6,1,Pan_5pulse_EISSOC,3.59978,0,-1.74002,,0.001,6000,0.03374,2,-2,20,10,43,16,3.60093,32.37767,-4.39711,0.03377,0,0.02,10,3,0,0,0,0,0,1.02013,0.31221,32.67488,-7.73384,25,25,26.44016
720,4/28/2017 12:07,46,EIS,15:31.6,14:41.1,6,1,Pan_5pulse_EISSOC,3.59978,0,-1.74002,,0.001,6000,0.0253,2,-2,20,10,44,16,3.60152,33.04787,-5.20807,0.02531,0,0.02,10,3,0,0,0,0,0,1.02454,0.30624,33.45573,-8.95569,25,25,26.64191
721,4/28/2017 12:10,46,EIS,18:11.8,17:21.3,6,1,Pan_5pulse_EISSOC,3.59914,0,-1.74002,,0.001,6000,0.01897,2,-2,20,10,45,16,3.60042,33.82747,-6.12517,0.01896,0,0.02,10,3,0,0,0,0,0,1.02698,0.29874,34.37754,-10.26339,25,25,26.64191
722,4/28/2017 12:13,46,EIS,21:45.0,20:54.6,6,1,Pan_5pulse_EISSOC,3.59914,0,-1.74002,,0.001,6000,0.01423,2,-2,20,10,46,16,3.60068,34.78373,-7.21409,0.01422,0,0.02,10,3,0,0,0,0,0,1.03345,0.29092,35.52395,-11.71694,25,25,26.65312
723,4/28/2017 12:18,46,EIS,26:28.6,25:38.1,6,1,Pan_5pulse_EISSOC,3.59914,0,-1.74002,,0.001,6000,0.01067,2,-2,20,10,47,16,3.60081,35.89951,-8.46844,0.01065,0,0.02,10,3,0,0,0,0,0,1.0381,0.28144,36.88481,-13.27303,25,25,26.64191
724,4/28/2017 12:24,46,EIS,32:45.7,31:55.2,6,1,Pan_5pulse_EISSOC,3.59914,0,-1.74002,,0.001,6000,0.008,2,-2,20,10,48,16,3.60072,37.31583,-9.87568,0.008,0,0.02,10,3,0,0,0,0,0,1.04673,0.27117,38.60052,-14.82355,25,25,26.64191
725,4/28/2017 12:33,46,EIS,41:08.6,40:18.2,6,1,Pan_5pulse_EISSOC,3.59914,0,-1.74002,,0.001,6000,0.006,2,-2,20,10,49,16,3.60058,38.9798,-11.41799,0.006,0,0.02,10,3,0,0,0,0,0,1.05206,0.25901,40.61768,-16.3264,25,25,26.45137
726,4/28/2017 12:44,46,EIS,52:18.8,51:28.4,6,1,Pan_5pulse_EISSOC,3.59914,0,-1.74002,,0.001,6000,0.0045,2,-2,20,10,50,16,3.60064,40.8572,-13.10583,0.00449,0,0.02,10,3,0,0,0,0,0,1.05665,0.24626,42.90773,-17.78476,25,25,26.42895
727,4/28/2017 12:59,46,EIS,07:10.9,06:20.5,6,1,Pan_5pulse_EISSOC,3.59914,0,-1.74002,,0.001,6000,0.00337,2,-2,20,10,51,16,3.60093,42.98692,-14.91788,0.00338,0,0.02,10,3,0,0,0,0,0,1.0607,0.23311,45.50185,-19.13847,25,25,26.44016
728,4/28/2017 13:18,46,EIS,26:58.2,26:07.7,6,1,Pan_5pulse_EISSOC,3.59914,0,-1.74002,,0.001,6000,0.00253,2,-2,20,10,52,16,3.60099,45.24129,-16.93787,0.00253,0,0.02,10,3,0,0,0,0,0,1.06108,0.21965,48.30803,-20.52538,25,25,26.64191
729,4/28/2017 13:45,46,EIS,53:22.5,52:32.1,6,1,Pan_5pulse_EISSOC,3.59914,0,-1.74002,,0.001,6000,0.0019,2,-2,20,10,53,16,3.60132,47.66769,-19.26205,0.0019,0,0.02,10,3,0,0,0,0,0,1.06462,0.20707,51.4124,-22.00316,25,25,26.65312
