Repository: ali-azary/python-postgresql

# SOH-from-EIS
State of Health of Li-ion batteries from Electrochemical Impedance Spectroscopy
the data taken from https://prod-dcd-datasets-cache-zipfiles.s3.eu-west-1.amazonaws.com/wykht8y7tg-1.zip
first data is converted and cleaned into properly-formatted csv files.
All the EIS data are combined into one file and used with GPR ML model to predict SoH with SoH, impedance, frenquency, and temperature data at hand. SoH values are calulated using nominal capacity and current Ah values.

File: EIS.csv (part 5 of 18)
id,Time Stamp,Step,Status,Prog Time,Step Time,Cycle,Cycle Level,Procedure,Voltage,Current,AhAccu,Energy,StartFreq,EndFreq,SetFreq,AAcMax,VAcMin,VAcMax,mvIdeal,Go,Status.1,U1,Zreal1,Zimg1,ActFreq,EisError,AACStart,MinIntervalTime,CountOfPeriods,UIdeal,AStart,MinDuration,MinPeriods,RemTime,VRelativ,AAmplitude,Betrag,Phase,ChamberT,ChamberSP,Temp45
730,4/28/2017 14:20,46,EIS,28:32.2,27:41.7,6,1,Pan_5pulse_EISSOC,3.59978,0,-1.74002,,0.001,6000,0.00142,2,-2,20,10,54,16,3.6014,50.34157,-21.97303,0.00142,0,0.02,10,3,0,0,0,0,0,1.0681,0.19445,54.92802,-23.58025,25,25,26.82124
732,4/27/2017 8:52,37,EIS,00:54.2,00:21.7,1,1,Pan_5pulse_EISSOC,4.16983,0,0,,0.001,6000,6000,2,-2,20,10,1,16,4.17327,21.02476,8.97041,6000,0,0.02,10,3,0,0,0,0,0,0.99519,0.43537,22.85845,23.10598,25,25,26.85486
733,4/27/2017 8:53,37,EIS,01:05.0,00:32.5,1,1,Pan_5pulse_EISSOC,4.16983,0,0,,0.001,6000,4499.36526,2,-2,20,10,2,16,4.17084,20.65174,6.79935,4571.42871,0,0.02,10,3,0,0,0,0,0,0.94971,0.4368,21.74225,18.22354,25,25,26.85486
734,4/27/2017 8:53,37,EIS,01:15.7,00:43.2,1,1,Pan_5pulse_EISSOC,4.16983,0,0,,0.001,6000,3374.04795,2,-2,20,10,3,16,4.17203,20.43956,4.88958,3428.57153,0,0.02,10,3,0,0,0,0,0,0.96537,0.45935,21.01627,13.45355,25,25,26.85486
735,4/27/2017 8:53,37,EIS,01:26.5,00:54.0,1,1,Pan_5pulse_EISSOC,4.16983,0,0,,0.001,6000,2530.17902,2,-2,20,10,4,16,4.17517,20.39531,3.24888,2526.31567,0,0.02,10,3,0,0,0,0,0,0.98191,0.47545,20.65245,9.0509,25,25,26.85486
736,4/27/2017 8:53,37,EIS,01:37.3,01:04.8,1,1,Pan_5pulse_EISSOC,4.16983,0,0,,0.001,6000,1897.3666,2,-2,20,10,5,16,4.17194,20.49084,1.99886,1882.35291,0,0.02,10,3,0,0,0,0,0,0.99637,0.48395,20.58811,5.57151,25,25,26.85486
737,4/27/2017 8:53,37,EIS,01:48.1,01:15.6,1,1,Pan_5pulse_EISSOC,4.16983,0,0,,0.001,6000,1422.82422,2,-2,20,10,6,16,4.16642,20.6639,1.08063,1432.83582,0,0.02,10,3,0,0,0,0,0,1.00476,0.48557,20.69214,2.99359,25,25,26.85486
738,4/27/2017 8:53,37,EIS,01:59.0,01:26.6,1,1,Pan_5pulse_EISSOC,4.16983,0,0,,0.001,6000,1066.96765,2,-2,20,10,7,16,4.17189,20.91227,0.29937,1066.66663,0,0.02,10,3,0,0,0,0,0,1.01046,0.48314,20.91442,0.82017,25,25,26.86607
739,4/27/2017 8:54,37,EIS,02:10.2,01:37.7,1,1,Pan_5pulse_EISSOC,4.16983,0,0,,0.001,6000,800.11286,2,-2,20,10,8,16,4.17958,21.20159,-0.29767,800,0,0.02,10,3,0,0,0,0,0,1.01376,0.47811,21.20368,-0.80439,25,25,26.86607
740,4/27/2017 8:54,37,EIS,02:21.7,01:49.2,1,1,Pan_5pulse_EISSOC,4.16983,0,0,,0.001,6000,600,2,-2,20,10,9,16,4.17671,21.52233,-0.77206,600,0,0.02,10,3,0,0,0,0,0,1.01554,0.47155,21.53617,-2.05446,25,25,26.85486
741,4/27/2017 8:54,37,EIS,02:33.2,02:00.7,1,1,Pan_5pulse_EISSOC,4.16983,0,0,,0.001,6000,449.93653,2,-2,20,10,10,16,4.1715,21.86886,-1.14892,450.70422,0,0.02,10,3,0,0,0,0,0,1.01673,0.46428,21.89902,-3.00738,25,25,26.85486
742,4/27/2017 8:54,37,EIS,02:45.3,02:12.8,1,1,Pan_5pulse_EISSOC,4.16983,0,0,,0.001,6000,337.4048,2,-2,20,10,11,16,4.16498,22.24709,-1.45874,336.8421,0,0.02,10,3,0,0,0,0,0,1.01789,0.45656,22.29486,-3.75152,25,25,26.85486
743,4/27/2017 8:54,37,EIS,02:57.2,02:24.7,1,1,Pan_5pulse_EISSOC,4.16983,0,0,,0.001,6000,253.0179,2,-2,20,10,12,16,4.17187,22.63798,-1.70488,253.29816,0,0.02,10,3,0,0,0,0,0,1.01815,0.44848,22.70209,-4.30686,25,25,26.85486
744,4/27/2017 8:55,37,EIS,03:09.9,02:37.4,1,1,Pan_5pulse_EISSOC,4.16983,0,0,,0.001,6000,189.73666,2,-2,20,10,13,16,4.16571,23.04638,-1.90568,189.72333,0,0.02,10,3,0,0,0,0,0,1.01944,0.44084,23.12503,-4.72698,25,25,26.85486
745,4/27/2017 8:55,37,EIS,03:21.7,02:49.3,1,1,Pan_5pulse_EISSOC,4.16983,0,0,,0.001,6000,142.28242,2,-2,20,10,14,16,4.17184,23.45922,-2.07157,142.43323,0,0.02,10,3,0,0,0,0,0,1.01784,0.4322,23.55051,-5.04643,25,25,26.85486
746,4/27/2017 8:55,37,EIS,03:33.9,03:01.4,1,1,Pan_5pulse_EISSOC,4.16983,0,0,,0.001,6000,106.69676,2,-2,20,10,15,16,4.17187,23.87453,-2.21082,106.66666,0,0.02,10,3,0,0,0,0,0,1.01775,0.42448,23.97667,-5.29059,25,25,26.85486
747,4/27/2017 8:55,37,EIS,03:45.5,03:13.0,1,1,Pan_5pulse_EISSOC,4.16983,0,0,,0.001,6000,80.01129,2,-2,20,10,16,16,4.16179,24.28254,-2.34298,80,0,0.02,10,3,0,0,0,0,0,1.0176,0.41713,24.39531,-5.51131,25,25,26.85486
748,4/27/2017 8:55,37,EIS,03:57.8,03:25.3,1,1,Pan_5pulse_EISSOC,4.16983,0,0,,0.001,6000,60,2,-2,20,10,17,16,4.17546,24.67185,-2.49029,60,0,0.02,10,3,0,0,0,0,0,1.01694,0.4101,24.79721,-5.76372,25,25,26.64191
749,4/27/2017 8:56,37,EIS,04:09.4,03:36.9,1,1,Pan_5pulse_EISSOC,4.16983,0,0,,0.001,6000,44.99365,2,-2,20,10,18,16,4.16173,25.04759,-2.66773,44.94382,0,0.02,10,3,0,0,0,0,0,1.01579,0.40326,25.18926,-6.07946,25,25,26.85486
750,4/27/2017 8:56,37,EIS,04:21.2,03:48.7,1,1,Pan_5pulse_EISSOC,4.16983,0,0,,0.001,6000,33.74048,2,-2,20,10,19,16,4.17187,25.40463,-2.90701,33.70787,0,0.02,10,3,0,0,0,0,0,1.01475,0.39685,25.57041,-6.52787,25,25,26.85486
751,4/27/2017 8:56,37,EIS,04:33.5,04:01.0,1,1,Pan_5pulse_EISSOC,4.16983,0,0,,0.001,6000,25.30179,2,-2,20,10,20,16,4.1659,25.75257,-3.2432,25.31646,0,0.02,10,3,0,0,0,0,0,1.01461,0.39089,25.95598,-7.17787,25,25,26.85486
752,4/27/2017 8:56,37,EIS,04:45.6,04:13.2,1,1,Pan_5pulse_EISSOC,4.16983,0,0,,0.001,6000,18.97367,2,-2,20,10,21,16,4.16445,26.11233,-3.7181,18.98734,0,0.02,10,3,0,0,0,0,0,1.01687,0.38553,26.37571,-8.1038,25,25,26.64191
753,4/27/2017 8:56,37,EIS,04:58.0,04:25.6,1,1,Pan_5pulse_EISSOC,4.16983,0,0,,0.001,6000,14.22824,2,-2,20,10,22,16,4.16281,26.51981,-4.38457,14.21801,0,0.02,10,3,0,0,0,0,0,1.019,0.3791,26.87982,-9.38789,25,25,26.7652
754,4/27/2017 8:57,37,EIS,05:09.6,04:37.2,1,1,Pan_5pulse_EISSOC,4.16983,0,0,,0.001,6000,10.66968,2,-2,20,10,23,16,4.16429,27.02602,-5.26348,10.67616,0,0.02,10,3,0,0,0,0,0,1.02439,0.37205,27.5338,-11.02075,25,25,26.85486
755,4/27/2017 8:57,37,EIS,05:21.6,04:49.1,1,1,Pan_5pulse_EISSOC,4.16983,0,0,,0.001,6000,8.00113,2,-2,20,10,24,16,4.16201,27.7282,-6.41632,8,0,0.02,10,3,0,0,0,0,0,1.03394,0.36328,28.46089,-13.02896,25,25,26.6307
756,4/27/2017 8:57,37,EIS,05:34.0,05:01.6,1,1,Pan_5pulse_EISSOC,4.16983,0,0,,0.001,6000,6,2,-2,20,10,25,16,4.17181,28.69784,-7.82128,6,0,0.02,10,3,0,0,0,0,0,1.04468,0.35122,29.74455,-15.24509,25,25,26.85486
757,4/27/2017 8:57,37,EIS,05:45.8,05:13.4,1,1,Pan_5pulse_EISSOC,4.16983,0,0,,0.001,6000,4.49937,2,-2,20,10,26,16,4.1612,30.09728,-9.45242,4.5045,0,0.02,10,3,0,0,0,0,0,1.06092,0.3363,31.5467,-17.43553,25,25,26.64191
758,4/27/2017 8:57,37,EIS,05:58.0,05:25.6,1,1,Pan_5pulse_EISSOC,4.16983,0,0,,0.001,6000,3.37405,2,-2,20,10,27,16,4.18264,32.10392,-11.21114,3.37079,0,0.02,10,3,0,0,0,0,0,1.07798,0.317,34.00516,-19.24992,25,25,26.85486
759,4/27/2017 8:58,37,EIS,06:09.9,05:37.5,1,1,Pan_5pulse_EISSOC,4.16983,0,0,,0.001,6000,2.53018,2,-2,20,10,28,16,4.16345,34.7603,-12.82294,2.53378,0,0.02,10,3,0,0,0,0,0,1.08956,0.29408,37.05005,-20.24881,25,25,26.64191
760,4/27/2017 8:58,37,EIS,06:22.0,05:49.5,1,1,Pan_5pulse_EISSOC,4.16983,0,0,,0.001,6000,1.89737,2,-2,20,10,29,16,4.16084,38.04864,-13.95023,1.89873,0,0.02,10,3,0,0,0,0,0,1.09381,0.26991,40.5254,-20.13505,25,25,26.65312
761,4/27/2017 8:58,37,EIS,06:33.4,06:00.9,1,1,Pan_5pulse_EISSOC,4.16983,0,0,,0.001,6000,1.42282,2,-2,20,10,30,16,4.16378,41.72666,-14.30742,1.42045,0,0.02,10,3,0,0,0,0,0,1.08847,0.24675,44.11141,-18.92604,25,25,26.84366
762,4/27/2017 8:58,37,EIS,06:45.5,06:13.0,1,1,Pan_5pulse_EISSOC,4.16983,0,0,,0.001,6000,1.06697,2,-2,20,10,31,16,4.16104,45.32164,-13.79844,1.06838,0,0.02,10,3,0,0,0,0,0,1.07397,0.22669,47.37561,-16.93317,25,25,26.86607
763,4/27/2017 8:58,37,EIS,06:57.7,06:25.2,1,1,Pan_5pulse_EISSOC,4.16983,0,0,,0.001,6000,0.80011,2,-2,20,10,32,16,4.17177,48.4537,-12.57894,0.79957,0,0.02,10,3,0,0,0,0,0,1.05648,0.21104,50.05987,-14.55314,25,25,26.84366
764,4/27/2017 8:59,37,EIS,07:09.4,06:36.9,1,1,Pan_5pulse_EISSOC,4.16983,0,0,,0.001,6000,0.6,2,-2,20,10,33,16,4.17174,50.86005,-11.01477,0.59904,0,0.02,10,3,0,0,0,0,0,1.03923,0.1997,52.03912,-12.21984,25,25,26.84366
765,4/27/2017 8:59,37,EIS,07:20.6,06:48.2,1,1,Pan_5pulse_EISSOC,4.16983,0,0,,0.001,6000,0.44994,2,-2,20,10,34,16,4.16542,52.56436,-9.4638,0.44964,0,0.02,10,3,0,0,0,0,0,1.02671,0.19223,53.40951,-10.20631,25,25,26.85486
766,4/27/2017 8:59,37,EIS,07:31.1,06:58.7,1,1,Pan_5pulse_EISSOC,4.16983,0,0,,0.001,6000,0.3374,2,-2,20,10,35,16,4.17168,53.78031,-8.10068,0.33723,0,0.02,10,3,0,0,0,0,0,1.01817,0.18721,54.38698,-8.5658,25,25,26.85486
767,4/27/2017 8:59,37,EIS,07:45.3,07:12.9,1,1,Pan_5pulse_EISSOC,4.16918,0,0,,0.001,6000,0.25302,2,-2,20,10,36,16,4.16996,54.87018,-7.01611,0.2527,0,0.02,10,3,0,0,0,0,0,1.01731,0.18391,55.31692,-7.28672,25,25,26.85486
768,4/27/2017 9:00,37,EIS,08:03.8,07:31.3,1,1,Pan_5pulse_EISSOC,4.16918,0,0,,0.001,6000,0.18974,2,-2,20,10,37,16,4.16609,55.71001,-6.24391,0.18978,0,0.02,10,3,0,0,0,0,0,1.01355,0.1808,56.05882,-6.39495,25,25,26.85486
769,4/27/2017 9:00,37,EIS,08:26.5,07:54.1,1,1,Pan_5pulse_EISSOC,4.16918,0,0,,0.001,6000,0.14228,2,-2,20,10,38,16,4.16793,56.34611,-5.83773,0.14248,0,0.02,10,3,0,0,0,0,0,1.01045,0.17837,56.64771,-5.91502,25,25,26.85486
770,4/27/2017 9:00,37,EIS,08:57.1,08:24.7,1,1,Pan_5pulse_EISSOC,4.16918,0,0,,0.001,6000,0.1067,2,-2,20,10,39,16,4.16997,56.97504,-5.71941,0.10678,0,0.02,10,3,0,0,0,0,0,1.01056,0.17648,57.26139,-5.7324,25,25,26.84366
771,4/27/2017 9:01,37,EIS,09:36.3,09:03.9,1,1,Pan_5pulse_EISSOC,4.16918,0,0,,0.001,6000,0.08001,2,-2,20,10,40,16,4.16843,57.5228,-5.90697,0.07999,0,0.02,10,3,0,0,0,0,0,1.00995,0.17466,57.8253,-5.86311,25,25,26.86607
772,4/27/2017 9:02,37,EIS,10:28.4,09:55.9,1,1,Pan_5pulse_EISSOC,4.16918,0,0,,0.001,6000,0.06,2,-2,20,10,41,16,4.16884,58.13798,-6.35657,0.05994,0,0.02,10,3,0,0,0,0,0,1.01151,0.17295,58.48445,-6.2397,25,25,26.85486
773,4/27/2017 9:03,37,EIS,11:36.5,11:04.1,1,1,Pan_5pulse_EISSOC,4.16918,0,0,,0.001,6000,0.04499,2,-2,20,10,42,16,4.16966,58.86584,-7.10082,0.04507,0,0.02,10,3,0,0,0,0,0,1.01362,0.17095,59.29257,-6.87819,25,25,26.69795
774,4/27/2017 9:05,37,EIS,13:07.3,12:34.8,1,1,Pan_5pulse_EISSOC,4.16854,0,0,,0.001,6000,0.03374,2,-2,20,10,43,16,4.17096,59.79753,-8.13842,0.03377,0,0.02,10,3,0,0,0,0,0,1.01775,0.16865,60.34881,-7.75031,25,25,26.64191
775,4/27/2017 9:07,37,EIS,15:08.0,14:35.5,1,1,Pan_5pulse_EISSOC,4.16854,0,0,,0.001,6000,0.0253,2,-2,20,10,44,16,4.17011,60.89466,-9.44262,0.02531,0,0.02,10,3,0,0,0,0,0,1.02186,0.16583,61.62242,-8.81436,25,25,26.85486
776,4/27/2017 9:09,37,EIS,17:48.0,17:15.6,1,1,Pan_5pulse_EISSOC,4.16854,0,0,,0.001,6000,0.01897,2,-2,20,10,45,16,4.17053,62.06714,-11.00567,0.01896,0,0.02,10,3,0,0,0,0,0,1.02231,0.16218,63.03534,-10.0551,25,25,26.85486
777,4/27/2017 9:13,37,EIS,21:21.1,20:48.6,1,1,Pan_5pulse_EISSOC,4.1679,0,0,,0.001,6000,0.01423,2,-2,20,10,46,16,4.16964,63.58331,-12.97442,0.01422,0,0.02,10,3,0,0,0,0,0,1.0295,0.15864,64.89355,-11.5331,25,25,26.85486
778,4/27/2017 9:18,37,EIS,26:04.9,25:32.5,1,1,Pan_5pulse_EISSOC,4.1679,0,0,,0.001,6000,0.01067,2,-2,20,10,47,16,4.17012,65.41081,-15.31135,0.01065,0,0.02,10,3,0,0,0,0,0,1.03501,0.15407,67.17895,-13.17458,25,25,26.85486
779,4/27/2017 9:24,37,EIS,32:22.0,31:49.6,1,1,Pan_5pulse_EISSOC,4.1679,0,0,,0.001,6000,0.008,2,-2,20,10,48,16,4.16948,67.58513,-18.05385,0.008,0,0.02,10,3,0,0,0,0,0,1.04172,0.14891,69.95493,-14.95606,25,25,26.85486
780,4/27/2017 9:32,37,EIS,40:44.4,40:11.9,1,1,Pan_5pulse_EISSOC,4.16725,0,0,,0.001,6000,0.006,2,-2,20,10,49,16,4.16974,70.25954,-21.31431,0.006,0,0.02,10,3,0,0,0,0,0,1.04927,0.14291,73.42141,-16.87598,25,25,26.85486
781,4/27/2017 9:43,37,EIS,51:54.4,51:22.0,1,1,Pan_5pulse_EISSOC,4.16725,0,0,,0.001,6000,0.0045,2,-2,20,10,50,16,4.16929,73.17644,-25.15475,0.00449,0,0.02,10,3,0,0,0,0,0,1.05399,0.13621,77.37928,-18.97065,25,25,26.85486
782,4/27/2017 9:58,37,EIS,06:46.0,06:13.6,1,1,Pan_5pulse_EISSOC,4.16725,0,0,,0.001,6000,0.00337,2,-2,20,10,51,16,4.16922,76.60042,-29.49329,0.00338,0,0.02,10,3,0,0,0,0,0,1.06085,0.12924,82.08215,-21.05809,25,25,26.85486
783,4/27/2017 10:18,37,EIS,26:33.0,26:00.6,1,1,Pan_5pulse_EISSOC,4.16725,0,0,,0.001,6000,0.00253,2,-2,20,10,52,16,4.16905,80.23956,-34.81537,0.00253,0,0.02,10,3,0,0,0,0,0,1.06547,0.12181,87.46713,-23.45568,25,25,26.64191
784,4/27/2017 10:44,37,EIS,52:57.2,52:24.8,1,1,Pan_5pulse_EISSOC,4.16661,0,0,,0.001,6000,0.0019,2,-2,20,10,53,16,4.16887,84.9001,-41.62512,0.0019,0,0.02,10,3,0,0,0,0,0,1.08085,0.11431,94.55516,-26.11795,25,25,26.64191
785,4/27/2017 11:20,37,EIS,28:06.8,27:34.4,1,1,Pan_5pulse_EISSOC,4.16661,0,0,,0.001,6000,0.00142,2,-2,20,10,54,16,4.1687,89.6754,-49.98915,0.00142,0,0.02,10,3,0,0,0,0,0,1.08085,0.10577,102.66739,-29.13729,25,25,26.6307
787,5/5/2017 19:50,53,EIS,31:07.1,00:21.6,2,1,Pan_5pulse_EISSOC,3.50134,0,-2.17501,,0.001,6000,6000,2,-2,20,10,1,16,3.50416,23.09944,8.24981,6000,0,0.02,10,3,0,0,0,0,0,0.9977,0.40675,24.52842,19.65384,0,0,12.20574
788,5/5/2017 19:50,53,EIS,31:17.9,00:32.5,2,1,Pan_5pulse_EISSOC,3.50134,0,-2.17501,,0.001,6000,4499.36526,2,-2,20,10,2,16,3.50181,22.80334,6.12104,4571.42871,0,0.02,10,3,0,0,0,0,0,0.96127,0.40714,23.61058,15.02556,0,0,12.22815
789,5/5/2017 19:50,53,EIS,31:29.6,00:44.2,2,1,Pan_5pulse_EISSOC,3.50134,0,-2.17501,,0.001,6000,3374.04795,2,-2,20,10,3,16,3.50141,22.66436,4.22477,3428.57153,0,0.02,10,3,0,0,0,0,0,0.96127,0.42313,23.05476,10.55909,0,0,12.22815
790,5/5/2017 19:50,53,EIS,31:40.6,00:55.1,2,1,Pan_5pulse_EISSOC,3.50134,0,-2.17501,,0.001,6000,2530.17902,2,-2,20,10,4,16,3.50168,22.70272,2.56618,2526.31567,0,0.02,10,3,0,0,0,0,0,0.99039,0.43348,22.84729,6.449,0,0,12.22815
791,5/5/2017 19:50,53,EIS,31:51.5,01:06.1,2,1,Pan_5pulse_EISSOC,3.50134,0,-2.17501,,0.001,6000,1897.3666,2,-2,20,10,5,16,3.49944,22.89124,1.2746,1882.35291,0,0.02,10,3,0,0,0,0,0,1.00308,0.43751,22.9267,3.18698,0,0,12.41869
792,5/5/2017 19:51,53,EIS,32:03.0,01:17.5,2,1,Pan_5pulse_EISSOC,3.50134,0,-2.17501,,0.001,6000,1422.82422,2,-2,20,10,6,16,3.50095,23.16754,0.30052,1432.83582,0,0.02,10,3,0,0,0,0,0,1.01038,0.43608,23.16949,0.74317,0,0,12.41869
793,5/5/2017 19:51,53,EIS,32:14.1,01:28.7,2,1,Pan_5pulse_EISSOC,3.50134,0,-2.17501,,0.001,6000,1066.96765,2,-2,20,10,7,16,3.50184,23.54453,-0.55802,1066.66663,0,0.02,10,3,0,0,0,0,0,1.01627,0.43151,23.55115,-1.3577,0,0,12.21695
794,5/5/2017 19:51,53,EIS,32:25.2,01:39.8,2,1,Pan_5pulse_EISSOC,3.50134,0,-2.17501,,0.001,6000,800.11286,2,-2,20,10,8,16,3.50363,23.98191,-1.24025,800,0,0.02,10,3,0,0,0,0,0,1.01964,0.4246,24.01396,-2.96047,0,0,12.41869
795,5/5/2017 19:51,53,EIS,32:36.8,01:51.4,2,1,Pan_5pulse_EISSOC,3.50134,0,-2.17501,,0.001,6000,600,2,-2,20,10,9,16,3.49941,24.47289,-1.80283,600,0,0.02,10,3,0,0,0,0,0,1.02173,0.41637,24.5392,-4.21317,0,0,12.21695
796,5/5/2017 19:51,53,EIS,32:48.3,02:02.9,2,1,Pan_5pulse_EISSOC,3.50134,0,-2.17501,,0.001,6000,449.93653,2,-2,20,10,10,16,3.51125,25.01047,-2.27084,450.70422,0,0.02,10,3,0,0,0,0,0,1.02331,0.40748,25.11335,-5.18797,0,0,12.20574
797,5/5/2017 19:52,53,EIS,33:00.5,02:15.1,2,1,Pan_5pulse_EISSOC,3.50199,0,-2.17501,,0.001,6000,337.4048,2,-2,20,10,11,16,3.50372,25.60001,-2.67361,336.8421,0,0.02,10,3,0,0,0,0,0,1.02475,0.39813,25.73925,-5.96224,0,0,12.21695
798,5/5/2017 19:52,53,EIS,33:12.5,02:27.1,2,1,Pan_5pulse_EISSOC,3.50199,0,-2.17501,,0.001,6000,253.0179,2,-2,20,10,12,16,3.5038,26.21274,-3.01568,253.29816,0,0.02,10,3,0,0,0,0,0,1.02499,0.38846,26.38565,-6.56281,0,0,12.21695
799,5/5/2017 19:52,53,EIS,33:24.9,02:39.5,2,1,Pan_5pulse_EISSOC,3.50199,0,-2.17501,,0.001,6000,189.73666,2,-2,20,10,13,16,3.50382,26.86501,-3.31987,189.72333,0,0.02,10,3,0,0,0,0,0,1.02673,0.3793,27.06936,-7.04467,0,0,12.41869
800,5/5/2017 19:52,53,EIS,33:36.7,02:51.2,2,1,Pan_5pulse_EISSOC,3.50199,0,-2.17501,,0.001,6000,142.28242,2,-2,20,10,14,16,3.51171,27.54315,-3.59757,142.43323,0,0.02,10,3,0,0,0,0,0,1.02557,0.36921,27.7771,-7.4416,0,0,12.4299
801,5/5/2017 19:52,53,EIS,33:49.3,03:03.8,2,1,Pan_5pulse_EISSOC,3.50199,0,-2.17501,,0.001,6000,106.69676,2,-2,20,10,15,16,3.50786,28.26104,-3.85556,106.66666,0,0.02,10,3,0,0,0,0,0,1.02657,0.35991,28.52283,-7.76871,0,0,12.41869
802,5/5/2017 19:53,53,EIS,34:01.0,03:15.5,2,1,Pan_5pulse_EISSOC,3.50199,0,-2.17501,,0.001,6000,80.01129,2,-2,20,10,16,16,3.51392,29.01747,-4.10219,80,0,0.02,10,3,0,0,0,0,0,1.02758,0.35064,29.306,-8.04656,0,0,12.21695
803,5/5/2017 19:53,53,EIS,34:12.9,03:27.5,2,1,Pan_5pulse_EISSOC,3.50199,0,-2.17501,,0.001,6000,60,2,-2,20,10,17,16,3.51397,29.80365,-4.34203,60,0,0.02,10,3,0,0,0,0,0,1.02815,0.34137,30.11828,-8.28899,0,0,12.21695
804,5/5/2017 19:53,53,EIS,34:25.5,03:40.0,2,1,Pan_5pulse_EISSOC,3.50199,0,-2.17501,,0.001,6000,44.99365,2,-2,20,10,18,16,3.51043,30.63129,-4.56678,44.94382,0,0.02,10,3,0,0,0,0,0,1.02819,0.332,30.96984,-8.4797,0,0,12.4299
805,5/5/2017 19:53,53,EIS,34:37.4,03:52.0,2,1,Pan_5pulse_EISSOC,3.50199,0,-2.17501,,0.001,6000,33.74048,2,-2,20,10,19,16,3.50408,31.47659,-4.78249,33.70787,0,0.02,10,3,0,0,0,0,0,1.0277,0.32279,31.83784,-8.63933,0,0,12.21695
806,5/5/2017 19:53,53,EIS,34:50.3,04:04.8,2,1,Pan_5pulse_EISSOC,3.50199,0,-2.17501,,0.001,6000,25.30179,2,-2,20,10,20,16,3.50633,32.33223,-4.99923,25.31646,0,0.02,10,3,0,0,0,0,0,1.02717,0.31396,32.71644,-8.7895,0,0,12.21695
807,5/5/2017 19:54,53,EIS,35:02.1,04:16.6,2,1,Pan_5pulse_EISSOC,3.50199,0,-2.17501,,0.001,6000,18.97367,2,-2,20,10,21,16,3.51128,33.19352,-5.24182,18.98734,0,0.02,10,3,0,0,0,0,0,1.0278,0.30585,33.60486,-8.97387,0,0,12.21695
808,5/5/2017 19:54,53,EIS,35:14.3,04:28.9,2,1,Pan_5pulse_EISSOC,3.50199,0,-2.17501,,0.001,6000,14.22824,2,-2,20,10,22,16,3.50661,34.05674,-5.55102,14.21801,0,0.02,10,3,0,0,0,0,0,1.02665,0.29753,34.50617,-9.25742,0,0,12.4299
809,5/5/2017 19:54,53,EIS,35:26.0,04:40.5,2,1,Pan_5pulse_EISSOC,3.50199,0,-2.17501,,0.001,6000,10.66968,2,-2,20,10,23,16,3.50426,34.95096,-5.94983,10.67616,0,0.02,10,3,0,0,0,0,0,1.02756,0.28983,35.45378,-9.66105,0,0,12.21695
810,5/5/2017 19:54,53,EIS,35:37.9,04:52.5,2,1,Pan_5pulse_EISSOC,3.50199,0,-2.17501,,0.001,6000,8.00113,2,-2,20,10,24,16,3.50426,35.94644,-6.4896,8,0,0.02,10,3,0,0,0,0,0,1.03056,0.28213,36.52755,-10.23368,0,0,12.21695
811,5/5/2017 19:54,53,EIS,35:50.4,05:04.9,2,1,Pan_5pulse_EISSOC,3.50199,0,-2.17501,,0.001,6000,6,2,-2,20,10,25,16,3.49552,37.05287,-7.14076,6,0,0.02,10,3,0,0,0,0,0,1.03263,0.27366,37.73467,-10.90821,0,0,12.21695
812,5/5/2017 19:55,53,EIS,36:02.7,05:17.2,2,1,Pan_5pulse_EISSOC,3.50199,0,-2.17501,,0.001,6000,4.49937,2,-2,20,10,26,16,3.51173,38.38946,-7.87806,4.5045,0,0.02,10,3,0,0,0,0,0,1.03887,0.26509,39.18947,-11.59689,0,0,12.4299
813,5/5/2017 19:55,53,EIS,36:15.0,05:29.5,2,1,Pan_5pulse_EISSOC,3.50199,0,-2.17501,,0.001,6000,3.37405,2,-2,20,10,27,16,3.50691,40.01964,-8.62659,3.37079,0,0.02,10,3,0,0,0,0,0,1.04481,0.25521,40.93885,-12.16449,0,0,12.4299
814,5/5/2017 19:55,53,EIS,36:26.5,05:41.1,2,1,Pan_5pulse_EISSOC,3.50263,0,-2.17501,,0.001,6000,2.53018,2,-2,20,10,28,16,3.50266,41.9434,-9.25778,2.53378,0,0.02,10,3,0,0,0,0,0,1.04911,0.24425,42.95294,-12.44681,0,0,12.21695
815,5/5/2017 19:55,53,EIS,36:38.6,05:53.1,2,1,Pan_5pulse_EISSOC,3.50263,0,-2.17501,,0.001,6000,1.89737,2,-2,20,10,29,16,3.49958,44.08663,-9.58914,1.89873,0,0.02,10,3,0,0,0,0,0,1.05045,0.23283,45.11743,-12.27109,0,0,12.21695
816,5/5/2017 19:55,53,EIS,36:50.1,06:04.6,2,1,Pan_5pulse_EISSOC,3.50263,0,-2.17501,,0.001,6000,1.42282,2,-2,20,10,30,16,3.4977,46.33429,-9.55898,1.42045,0,0.02,10,3,0,0,0,0,0,1.04845,0.22161,47.31005,-11.65684,0,0,12.21695
817,5/5/2017 19:56,53,EIS,37:02.2,06:16.8,2,1,Pan_5pulse_EISSOC,3.50263,0,-2.17501,,0.001,6000,1.06697,2,-2,20,10,31,16,3.49719,48.50169,-9.15852,1.06838,0,0.02,10,3,0,0,0,0,0,1.04341,0.21139,49.35881,-10.69319,0,0,12.22815
818,5/5/2017 19:56,53,EIS,37:14.9,06:29.5,2,1,Pan_5pulse_EISSOC,3.50263,0,-2.17501,,0.001,6000,0.80011,2,-2,20,10,32,16,3.4996,50.41272,-8.42999,0.79957,0,0.02,10,3,0,0,0,0,0,1.0352,0.20253,51.11269,-9.49314,0,0,12.41869
819,5/5/2017 19:56,53,EIS,37:26.8,06:41.3,2,1,Pan_5pulse_EISSOC,3.50263,0,-2.17501,,0.001,6000,0.6,2,-2,20,10,33,16,3.50452,51.93753,-7.55744,0.59904,0,0.02,10,3,0,0,0,0,0,1.0267,0.19562,52.48449,-8.27901,0,0,12.41869
820,5/5/2017 19:56,53,EIS,37:37.9,06:52.4,2,1,Pan_5pulse_EISSOC,3.50263,0,-2.17501,,0.001,6000,0.44994,2,-2,20,10,34,16,3.49521,53.12096,-6.68385,0.44964,0,0.02,10,3,0,0,0,0,0,1.02042,0.19059,53.5398,-7.17145,0,0,12.21695
821,5/5/2017 19:56,53,EIS,37:48.5,07:03.1,2,1,Pan_5pulse_EISSOC,3.50263,0,-2.17501,,0.001,6000,0.3374,2,-2,20,10,35,16,3.50452,54.02081,-5.89855,0.33723,0,0.02,10,3,0,0,0,0,0,1.01482,0.18675,54.34189,-6.23146,0,0,12.21695
822,5/5/2017 19:57,53,EIS,38:02.4,07:16.9,2,1,Pan_5pulse_EISSOC,3.50263,0,-2.17501,,0.001,6000,0.25302,2,-2,20,10,36,16,3.50029,54.90888,-5.26978,0.2527,0,0.02,10,3,0,0,0,0,0,1.01536,0.18407,55.16118,-5.48207,0,0,12.4299
823,5/5/2017 19:57,53,EIS,38:21.0,07:35.6,2,1,Pan_5pulse_EISSOC,3.50263,0,-2.17501,,0.001,6000,0.18974,2,-2,20,10,37,16,3.50459,55.58488,-4.80315,0.18978,0,0.02,10,3,0,0,0,0,0,1.0115,0.1813,55.79202,-4.93872,0,0,12.21695
824,5/5/2017 19:57,53,EIS,38:43.9,07:58.5,2,1,Pan_5pulse_EISSOC,3.50263,0,-2.17501,,0.001,6000,0.14228,2,-2,20,10,38,16,3.5046,56.15536,-4.53097,0.14248,0,0.02,10,3,0,0,0,0,0,1.00986,0.17925,56.33785,-4.613,0,0,12.41869
825,5/5/2017 19:58,53,EIS,39:14.3,08:28.8,2,1,Pan_5pulse_EISSOC,3.50263,0,-2.17501,,0.001,6000,0.1067,2,-2,20,10,39,16,3.50464,56.68326,-4.4809,0.10678,0,0.02,10,3,0,0,0,0,0,1.00883,0.17742,56.8601,-4.51992,0,0,12.21695
826,5/5/2017 19:58,53,EIS,39:54.0,09:08.5,2,1,Pan_5pulse_EISSOC,3.50263,0,-2.17501,,0.001,6000,0.08001,2,-2,20,10,40,16,3.50175,57.1411,-4.62951,0.07999,0,0.02,10,3,0,0,0,0,0,1.00849,0.17591,57.32833,-4.63192,0,0,12.41869
827,5/5/2017 19:59,53,EIS,40:46.1,10:00.7,2,1,Pan_5pulse_EISSOC,3.50263,0,-2.17501,,0.001,6000,0.06,2,-2,20,10,41,16,3.5034,57.60051,-4.96348,0.05994,0,0.02,10,3,0,0,0,0,0,1.00862,0.17446,57.81396,-4.92505,0,0,12.21695
828,5/5/2017 20:00,53,EIS,41:54.4,11:09.0,2,1,Pan_5pulse_EISSOC,3.50263,0,-2.17501,,0.001,6000,0.04499,2,-2,20,10,42,16,3.50354,58.19906,-5.54296,0.04507,0,0.02,10,3,0,0,0,0,0,1.01092,0.17292,58.46243,-5.44052,0,0,12.21695
829,5/5/2017 20:02,53,EIS,43:25.2,12:39.7,2,1,Pan_5pulse_EISSOC,3.50263,0,-2.17501,,0.001,6000,0.03374,2,-2,20,10,43,16,3.5041,58.90927,-6.37245,0.03377,0,0.02,10,3,0,0,0,0,0,1.01364,0.17107,59.25294,-6.17391,0,0,12.4299
830,5/5/2017 20:04,53,EIS,45:26.5,14:41.0,2,1,Pan_5pulse_EISSOC,3.50263,0,-2.17501,,0.001,6000,0.0253,2,-2,20,10,44,16,3.50496,59.65893,-7.44678,0.02531,0,0.02,10,3,0,0,0,0,0,1.01518,0.16885,60.12189,-7.11501,0,0,12.21695
831,5/5/2017 20:07,53,EIS,48:06.6,17:21.1,2,1,Pan_5pulse_EISSOC,3.50327,0,-2.17501,,0.001,6000,0.01897,2,-2,20,10,45,16,3.50507,60.60018,-8.73388,0.01896,0,0.02,10,3,0,0,0,0,0,1.01775,0.16623,61.22632,-8.20117,0,0,12.22815
832,5/5/2017 20:10,53,EIS,51:39.8,20:54.4,2,1,Pan_5pulse_EISSOC,3.50327,0,-2.17501,,0.001,6000,0.01423,2,-2,20,10,46,16,3.50502,61.8769,-10.34529,0.01422,0,0.02,10,3,0,0,0,0,0,1.02495,0.16338,62.73577,-9.49157,0,0,12.21695
833,5/5/2017 20:15,53,EIS,56:23.4,25:38.0,2,1,Pan_5pulse_EISSOC,3.50327,0,-2.17501,,0.001,6000,0.01067,2,-2,20,10,47,16,3.50524,63.30215,-12.26922,0.01065,0,0.02,10,3,0,0,0,0,0,1.02762,0.15937,64.4802,-10.96906,0,0,12.21695
834,5/5/2017 20:21,53,EIS,02:40.5,31:55.0,2,1,Pan_5pulse_EISSOC,3.50392,0,-2.17501,,0.001,6000,0.008,2,-2,20,10,48,16,3.50588,65.13001,-14.55188,0.008,0,0.02,10,3,0,0,0,0,0,1.03513,0.15511,66.73586,-12.59463,0,0,12.21695
835,5/5/2017 20:30,53,EIS,11:03.3,40:17.9,2,1,Pan_5pulse_EISSOC,3.50392,0,-2.17501,,0.001,6000,0.006,2,-2,20,10,49,16,3.50608,67.38216,-17.15296,0.006,0,0.02,10,3,0,0,0,0,0,1.04166,0.14981,69.53115,-14.28201,0,0,12.21695
836,5/5/2017 20:41,53,EIS,22:14.4,51:29.0,2,1,Pan_5pulse_EISSOC,3.50456,0,-2.17501,,0.001,6000,0.0045,2,-2,20,10,50,16,3.50645,70.05113,-20.07809,0.00449,0,0.02,10,3,0,0,0,0,0,1.0483,0.14386,72.87174,-15.99339,0,0,12.21695
837,5/5/2017 20:56,53,EIS,37:06.4,06:20.9,2,1,Pan_5pulse_EISSOC,3.5052,0,-2.17501,,0.001,6000,0.00337,2,-2,20,10,51,16,3.50722,73.19372,-23.30312,0.00338,0,0.02,10,3,0,0,0,0,0,1.05415,0.13723,76.81378,-17.66022,0,0,12.20574
838,5/5/2017 21:15,53,EIS,56:53.2,26:07.7,2,1,Pan_5pulse_EISSOC,3.50585,0,-2.17501,,0.001,6000,0.00253,2,-2,20,10,52,16,3.50755,76.57672,-26.90002,0.00253,0,0.02,10,3,0,0,0,0,0,1.05629,0.13014,81.16407,-19.35545,0,0,12.21695
839,5/5/2017 21:42,53,EIS,23:17.5,52:32.1,2,1,Pan_5pulse_EISSOC,3.50649,0,-2.17501,,0.001,6000,0.0019,2,-2,20,10,53,16,3.5082,80.33783,-31.15268,0.0019,0,0.02,10,3,0,0,0,0,0,1.06157,0.1232,86.16644,-21.19485,0,0,12.4299
840,5/5/2017 22:17,53,EIS,58:27.5,27:42.1,2,1,Pan_5pulse_EISSOC,3.50713,0,-2.17501,,0.001,6000,0.00142,2,-2,20,10,54,16,3.50872,84.16628,-36.20076,0.00142,0,0.02,10,3,0,0,0,0,0,1.06157,0.11607,91.62127,-23.27303,0,0,12.21695
842,5/5/2017 16:10,53,EIS,51:04.8,00:21.6,1,1,Pan_5pulse_EISSOC,3.53802,0,-2.03,,0.001,6000,6000,2,-2,20,10,1,16,3.54073,23.00534,8.2363,6000,0,0.02,10,3,0,0,0,0,0,0.99759,0.40826,24.43527,19.69823,0,0,12.20574
843,5/5/2017 16:10,53,EIS,51:15.8,00:32.7,1,1,Pan_5pulse_EISSOC,3.53802,0,-2.03,,0.001,6000,4499.36526,2,-2,20,10,2,16,3.54032,22.70596,6.11564,4571.42871,0,0.02,10,3,0,0,0,0,0,0.96106,0.4087,23.51513,15.07435,0,0,12.00399
844,5/5/2017 16:10,53,EIS,51:26.8,00:43.7,1,1,Pan_5pulse_EISSOC,3.53802,0,-2.03,,0.001,6000,3374.04795,2,-2,20,10,3,16,3.53882,22.56219,4.22638,3428.57153,0,0.02,10,3,0,0,0,0,0,0.97513,0.42481,22.95462,10.60977,0,0,12.21695
845,5/5/2017 16:10,53,EIS,51:37.9,00:54.7,1,1,Pan_5pulse_EISSOC,3.53802,0,-2.03,,0.001,6000,2530.17902,2,-2,20,10,4,16,3.54037,22.59646,2.57312,2526.31567,0,0.02,10,3,0,0,0,0,0,0.99015,0.43537,22.74249,6.49645,0,0,12.21695
846,5/5/2017 16:10,53,EIS,51:48.9,01:05.7,1,1,Pan_5pulse_EISSOC,3.53866,0,-2.03,,0.001,6000,1897.3666,2,-2,20,10,5,16,3.53774,22.77927,1.28231,1882.35291,0,0.02,10,3,0,0,0,0,0,1.00285,0.43955,22.81533,3.22194,0,0,12.21695
847,5/5/2017 16:11,53,EIS,52:00.3,01:17.1,1,1,Pan_5pulse_EISSOC,3.53866,0,-2.03,,0.001,6000,1422.82422,2,-2,20,10,6,16,3.53742,23.05021,0.30826,1432.83582,0,0.02,10,3,0,0,0,0,0,1.01016,0.4382,23.05227,0.76619,0,0,12.21695
848,5/5/2017 16:11,53,EIS,52:11.4,01:28.3,1,1,Pan_5pulse_EISSOC,3.53866,0,-2.03,,0.001,6000,1066.96765,2,-2,20,10,7,16,3.5363,23.42554,-0.54873,1066.66663,0,0.02,10,3,0,0,0,0,0,1.01632,0.43373,23.43197,-1.34188,0,0,12.21695
849,5/5/2017 16:11,53,EIS,52:22.9,01:39.7,1,1,Pan_5pulse_EISSOC,3.53866,0,-2.03,,0.001,6000,800.11286,2,-2,20,10,8,16,3.53335,23.86217,-1.23011,800,0,0.02,10,3,0,0,0,0,0,1.0196,0.42672,23.89385,-2.95102,0,0,12.00399
850,5/5/2017 16:11,53,EIS,52:34.2,01:51.0,1,1,Pan_5pulse_EISSOC,3.53866,0,-2.03,,0.001,6000,600,2,-2,20,10,9,16,3.54059,24.35243,-1.79354,600,0,0.02,10,3,0,0,0,0,0,1.02187,0.41848,24.41838,-4.2122,0,0,12.00399
851,5/5/2017 16:11,53,EIS,52:45.5,02:02.3,1,1,Pan_5pulse_EISSOC,3.53866,0,-2.03,,0.001,6000,449.93653,2,-2,20,10,10,16,3.54068,24.88899,-2.26038,450.70422,0,0.02,10,3,0,0,0,0,0,1.02339,0.4095,24.99143,-5.18928,0,0,12.20574
852,5/5/2017 16:12,53,EIS,52:57.2,02:14.0,1,1,Pan_5pulse_EISSOC,3.53866,0,-2.03,,0.001,6000,337.4048,2,-2,20,10,11,16,3.54312,25.47633,-2.66201,336.8421,0,0.02,10,3,0,0,0,0,0,1.02474,0.40005,25.61503,-5.96517,0,0,12.21695
853,5/5/2017 16:12,53,EIS,53:09.5,02:26.4,1,1,Pan_5pulse_EISSOC,3.53866,0,-2.03,,0.001,6000,253.0179,2,-2,20,10,12,16,3.55008,26.08805,-3.00232,253.29816,0,0.02,10,3,0,0,0,0,0,1.02509,0.39036,26.26024,-6.56496,0,0,12.20574
854,5/5/2017 16:12,53,EIS,53:22.1,02:38.9,1,1,Pan_5pulse_EISSOC,3.53866,0,-2.03,,0.001,6000,189.73666,2,-2,20,10,13,16,3.54211,26.73788,-3.30492,189.72333,0,0.02,10,3,0,0,0,0,0,1.0268,0.38112,26.94135,-7.04628,0,0,12.21695
855,5/5/2017 16:12,53,EIS,53:33.9,02:50.7,1,1,Pan_5pulse_EISSOC,3.53866,0,-2.03,,0.001,6000,142.28242,2,-2,20,10,14,16,3.54086,27.41447,-3.57908,142.43323,0,0.02,10,3,0,0,0,0,0,1.02557,0.37095,27.64712,-7.43814,0,0,12.21695
856,5/5/2017 16:12,53,EIS,53:46.1,03:03.0,1,1,Pan_5pulse_EISSOC,3.53866,0,-2.03,,0.001,6000,106.69676,2,-2,20,10,15,16,3.54088,28.13217,-3.83306,106.66666,0,0.02,10,3,0,0,0,0,0,1.02661,0.36158,28.3921,-7.75888,0,0,12.21695
857,5/5/2017 16:13,53,EIS,53:58.3,03:15.2,1,1,Pan_5pulse_EISSOC,3.53866,0,-2.03,,0.001,6000,80.01129,2,-2,20,10,16,16,3.53645,28.88906,-4.07381,80,0,0.02,10,3,0,0,0,0,0,1.02776,0.35227,29.17488,-8.02667,0,0,12.20574
858,5/5/2017 16:13,53,EIS,54:10.4,03:27.3,1,1,Pan_5pulse_EISSOC,3.5393,0,-2.03,,0.001,6000,60,2,-2,20,10,17,16,3.53268,29.6772,-4.3051,60,0,0.02,10,3,0,0,0,0,0,1.02832,0.34291,29.98784,-8.254,0,0,12.21695
859,5/5/2017 16:13,53,EIS,54:22.0,03:38.8,1,1,Pan_5pulse_EISSOC,3.5393,0,-2.03,,0.001,6000,44.99365,2,-2,20,10,18,16,3.55057,30.5077,-4.51972,44.94382,0,0.02,10,3,0,0,0,0,0,1.02837,0.33344,30.84068,-8.42709,0,0,12.21695
860,5/5/2017 16:13,53,EIS,54:33.9,03:50.7,1,1,Pan_5pulse_EISSOC,3.5393,0,-2.03,,0.001,6000,33.74048,2,-2,20,10,19,16,3.54784,31.35974,-4.72031,33.70787,0,0.02,10,3,0,0,0,0,0,1.02794,0.32414,31.713,-8.55998,0,0,12.20574
861,5/5/2017 16:13,53,EIS,54:46.1,04:02.9,1,1,Pan_5pulse_EISSOC,3.5393,0,-2.03,,0.001,6000,25.30179,2,-2,20,10,20,16,3.54489,32.22569,-4.91772,25.31646,0,0.02,10,3,0,0,0,0,0,1.02794,0.31518,32.59876,-8.67655,0,0,12.21695
862,5/5/2017 16:14,53,EIS,54:58.4,04:15.2,1,1,Pan_5pulse_EISSOC,3.5393,0,-2.03,,0.001,6000,18.97367,2,-2,20,10,21,16,3.55131,33.1025,-5.13084,18.98734,0,0.02,10,3,0,0,0,0,0,1.0283,0.30697,33.49778,-8.81065,0,0,12.20574
863,5/5/2017 16:14,53,EIS,55:10.5,04:27.3,1,1,Pan_5pulse_EISSOC,3.5393,0,-2.03,,0.001,6000,14.22824,2,-2,20,10,22,16,3.54893,34.0013,-5.39374,14.21801,0,0.02,10,3,0,0,0,0,0,1.02749,0.29846,34.42645,-9.01392,0,0,12.21695
864,5/5/2017 16:14,53,EIS,55:22.6,04:39.5,1,1,Pan_5pulse_EISSOC,3.5393,0,-2.03,,0.001,6000,10.66968,2,-2,20,10,23,16,3.53337,34.94537,-5.71378,10.67616,0,0.02,10,3,0,0,0,0,0,1.02868,0.29051,35.40941,-9.28604,0,0,12.21695
865,5/5/2017 16:14,53,EIS,55:34.6,04:51.4,1,1,Pan_5pulse_EISSOC,3.5393,0,-2.03,,0.001,6000,8.00113,2,-2,20,10,24,16,3.54727,36.00092,-6.11009,8,0,0.02,10,3,0,0,0,0,0,1.03154,0.28249,36.51574,-9.63247,0,0,12.21695
866,5/5/2017 16:14,53,EIS,55:47.0,05:03.9,1,1,Pan_5pulse_EISSOC,3.5393,0,-2.03,,0.001,6000,6,2,-2,20,10,25,16,3.54124,37.18219,-6.52437,6,0,0.02,10,3,0,0,0,0,0,1.03341,0.27375,37.75027,-9.95238,0,0,12.21695
867,5/5/2017 16:15,53,EIS,55:59.2,05:16.0,1,1,Pan_5pulse_EISSOC,3.5393,0,-2.03,,0.001,6000,4.49937,2,-2,20,10,26,16,3.54128,38.5549,-6.90796,4.5045,0,0.02,10,3,0,0,0,0,0,1.03785,0.26497,39.16887,-10.15801,0,0,12.0152
868,5/5/2017 16:15,53,EIS,56:11.6,05:28.4,1,1,Pan_5pulse_EISSOC,3.5393,0,-2.03,,0.001,6000,3.37405,2,-2,20,10,27,16,3.54133,40.1217,-7.14607,3.37079,0,0.02,10,3,0,0,0,0,0,1.04059,0.25534,40.75313,-10.09903,0,0,12.21695
869,5/5/2017 16:15,53,EIS,56:23.2,05:40.1,1,1,Pan_5pulse_EISSOC,3.5393,0,-2.03,,0.001,6000,2.53018,2,-2,20,10,28,16,3.55149,41.77152,-7.16402,2.53378,0,0.02,10,3,0,0,0,0,0,1.04059,0.24537,42.3814,-9.73183,0,0,12.21695
870,5/5/2017 16:15,53,EIS,56:35.3,05:52.1,1,1,Pan_5pulse_EISSOC,3.5393,0,-2.03,,0.001,6000,1.89737,2,-2,20,10,29,16,3.53606,43.39018,-6.88428,1.89873,0,0.02,10,3,0,0,0,0,0,1.03668,0.23597,43.93292,-9.0154,0,0,12.21695
871,5/5/2017 16:15,53,EIS,56:46.8,06:03.7,1,1,Pan_5pulse_EISSOC,3.5393,0,-2.03,,0.001,6000,1.42282,2,-2,20,10,30,16,3.53523,44.86491,-6.37469,1.42045,0,0.02,10,3,0,0,0,0,0,1.03143,0.22761,45.31553,-8.08681,0,0,12.21695
872,5/5/2017 16:16,53,EIS,56:59.1,06:15.9,1,1,Pan_5pulse_EISSOC,3.5393,0,-2.03,,0.001,6000,1.06697,2,-2,20,10,31,16,3.53121,46.10852,-5.7294,1.06838,0,0.02,10,3,0,0,0,0,0,1.02523,0.22066,46.46312,-7.08321,0,0,12.21695
873,5/5/2017 16:16,53,EIS,57:11.7,06:28.5,1,1,Pan_5pulse_EISSOC,3.5393,0,-2.03,,0.001,6000,0.80011,2,-2,20,10,32,16,3.53222,47.10794,-5.0304,0.79957,0,0.02,10,3,0,0,0,0,0,1.01952,0.2152,47.37576,-6.09521,0,0,12.20574
874,5/5/2017 16:16,53,EIS,57:23.9,06:40.8,1,1,Pan_5pulse_EISSOC,3.5393,0,-2.03,,0.001,6000,0.6,2,-2,20,10,33,16,3.53143,47.8105,-4.40314,0.59904,0,0.02,10,3,0,0,0,0,0,1.01321,0.21103,48.01283,-5.26185,0,0,12.21695
875,5/5/2017 16:16,53,EIS,57:34.9,06:51.7,1,1,Pan_5pulse_EISSOC,3.5393,0,-2.03,,0.001,6000,0.44994,2,-2,20,10,34,16,3.53544,48.35039,-3.87053,0.44964,0,0.02,10,3,0,0,0,0,0,1.01057,0.20834,48.50506,-4.57687,0,0,12.21695
876,5/5/2017 16:16,53,EIS,57:45.5,07:02.3,1,1,Pan_5pulse_EISSOC,3.5393,0,-2.03,,0.001,6000,0.3374,2,-2,20,10,35,16,3.5415,48.76793,-3.46646,0.33723,0,0.02,10,3,0,0,0,0,0,1.00776,0.20612,48.89098,-4.06579,0,0,12.20574
877,5/5/2017 16:17,53,EIS,57:59.3,07:16.2,1,1,Pan_5pulse_EISSOC,3.5393,0,-2.03,,0.001,6000,0.25302,2,-2,20,10,36,16,3.53825,49.21298,-3.22711,0.2527,0,0.02,10,3,0,0,0,0,0,1.0091,0.20461,49.31868,-3.75177,0,0,12.21695
878,5/5/2017 16:17,53,EIS,58:17.6,07:34.4,1,1,Pan_5pulse_EISSOC,3.5393,0,-2.03,,0.001,6000,0.18974,2,-2,20,10,37,16,3.54151,49.54169,-3.0804,0.18978,0,0.02,10,3,0,0,0,0,0,1.00649,0.20277,49.63737,-3.55796,0,0,12.21695
879,5/5/2017 16:17,53,EIS,58:40.4,07:57.3,1,1,Pan_5pulse_EISSOC,3.5393,0,-2.03,,0.001,6000,0.14228,2,-2,20,10,38,16,3.54077,49.8843,-3.10676,0.14248,0,0.02,10,3,0,0,0,0,0,1.00696,0.20147,49.98095,-3.56373,0,0,12.21695
880,5/5/2017 16:18,53,EIS,59:10.8,08:27.6,1,1,Pan_5pulse_EISSOC,3.5393,0,-2.03,,0.001,6000,0.1067,2,-2,20,10,39,16,3.53829,50.18925,-3.29408,0.10678,0,0.02,10,3,0,0,0,0,0,1.00601,0.20001,50.29723,-3.75512,0,0,12.21695
881,5/5/2017 16:18,53,EIS,59:50.0,09:06.8,1,1,Pan_5pulse_EISSOC,3.5393,0,-2.03,,0.001,6000,0.08001,2,-2,20,10,40,16,3.54152,50.50519,-3.6298,0.07999,0,0.02,10,3,0,0,0,0,0,1.0068,0.19883,50.63546,-4.11077,0,0,12.20574
882,5/5/2017 16:19,53,EIS,00:42.1,09:58.9,1,1,Pan_5pulse_EISSOC,3.5393,0,-2.03,,0.001,6000,0.06,2,-2,20,10,41,16,3.54034,50.87469,-4.11671,0.05994,0,0.02,10,3,0,0,0,0,0,1.00808,0.1975,51.04097,-4.62621,0,0,12.21695
883,5/5/2017 16:20,53,EIS,01:50.4,11:07.2,1,1,Pan_5pulse_EISSOC,3.5393,0,-2.03,,0.001,6000,0.04499,2,-2,20,10,42,16,3.54156,51.3302,-4.78481,0.04507,0,0.02,10,3,0,0,0,0,0,1.00989,0.19589,51.55273,-5.32551,0,0,12.21695
884,5/5/2017 16:22,53,EIS,03:21.1,12:38.0,1,1,Pan_5pulse_EISSOC,3.5393,0,-2.03,,0.001,6000,0.03374,2,-2,20,10,43,16,3.5409,51.92782,-5.67471,0.03377,0,0.02,10,3,0,0,0,0,0,1.01325,0.19397,52.23697,-6.23657,0,0,12.20574
885,5/5/2017 16:24,53,EIS,05:22.0,14:38.9,1,1,Pan_5pulse_EISSOC,3.53995,0,-2.03,,0.001,6000,0.0253,2,-2,20,10,44,16,3.54111,52.65085,-6.76393,0.02531,0,0.02,10,3,0,0,0,0,0,1.01686,0.19156,53.08355,-7.32056,0,0,12.21695
886,5/5/2017 16:27,53,EIS,08:02.1,17:19.0,1,1,Pan_5pulse_EISSOC,3.53995,0,-2.03,,0.001,6000,0.01897,2,-2,20,10,45,16,3.54087,53.55539,-8.10526,0.01896,0,0.02,10,3,0,0,0,0,0,1.01983,0.18828,54.16526,-8.60604,0,0,12.21695
887,5/5/2017 16:30,53,EIS,11:35.4,20:52.2,1,1,Pan_5pulse_EISSOC,3.53995,0,-2.03,,0.001,6000,0.01423,2,-2,20,10,46,16,3.54146,54.72979,-9.67108,0.01422,0,0.02,10,3,0,0,0,0,0,1.02625,0.18465,55.57769,-10.02106,0,0,12.21695
888,5/5/2017 16:35,53,EIS,16:19.0,25:35.9,1,1,Pan_5pulse_EISSOC,3.53995,0,-2.03,,0.001,6000,0.01067,2,-2,20,10,47,16,3.5418,56.09753,-11.49509,0.01065,0,0.02,10,3,0,0,0,0,0,1.03001,0.17987,57.26316,-11.58032,0,0,12.21695
889,5/5/2017 16:41,53,EIS,22:36.1,31:52.9,1,1,Pan_5pulse_EISSOC,3.53995,0,-2.03,,0.001,6000,0.008,2,-2,20,10,48,16,3.54228,57.87406,-13.64669,0.008,0,0.02,10,3,0,0,0,0,0,1.03876,0.1747,59.46124,-13.26797,0,0,12.22815
890,5/5/2017 16:50,53,EIS,30:58.4,40:15.3,1,1,Pan_5pulse_EISSOC,3.54059,0,-2.03,,0.001,6000,0.006,2,-2,20,10,49,16,3.54232,60.04088,-16.09628,0.006,0,0.02,10,3,0,0,0,0,0,1.04504,0.16812,62.16106,-15.00745,0,0,12.21695
891,5/5/2017 17:01,53,EIS,42:08.6,51:25.4,1,1,Pan_5pulse_EISSOC,3.54059,0,-2.03,,0.001,6000,0.0045,2,-2,20,10,50,16,3.54279,62.69633,-18.81147,0.00449,0,0.02,10,3,0,0,0,0,0,1.05329,0.16091,65.45763,-16.7014,0,0,12.41869
892,5/5/2017 17:16,53,EIS,57:00.3,06:17.1,1,1,Pan_5pulse_EISSOC,3.54123,0,-2.03,,0.001,6000,0.00337,2,-2,20,10,51,16,3.54296,65.72212,-21.72527,0.00338,0,0.02,10,3,0,0,0,0,0,1.05755,0.15278,69.21982,-18.29195,0,0,12.20574
893,5/5/2017 17:35,53,EIS,16:46.9,26:03.8,1,1,Pan_5pulse_EISSOC,3.54123,0,-2.03,,0.001,6000,0.00253,2,-2,20,10,52,16,3.5433,69.06912,-24.9109,0.00253,0,0.02,10,3,0,0,0,0,0,1.0605,0.14443,73.42408,-19.83266,0,0,12.21695
894,5/5/2017 18:02,53,EIS,43:11.7,52:28.5,1,1,Pan_5pulse_EISSOC,3.54188,0,-2.03,,0.001,6000,0.0019,2,-2,20,10,53,16,3.54365,72.80569,-28.61807,0.0019,0,0.02,10,3,0,0,0,0,0,1.06524,0.13617,78.22827,-21.45853,0,0,12.21695
895,5/5/2017 18:37,53,EIS,18:21.7,27:38.5,1,1,Pan_5pulse_EISSOC,3.54252,0,-2.03,,0.001,6000,0.00142,2,-2,20,10,54,16,3.54396,76.71913,-32.87439,0.00142,0,0.02,10,3,0,0,0,0,0,1.06725,0.12787,83.46586,-23.19529,0,0,12.21695
897,5/5/2017 0:49,46,EIS,30:50.8,00:21.7,3,1,Pan_5pulse_EISSOC,3.8565,0,-0.87001,,0.001,6000,6000,2,-2,20,10,1,16,3.85989,22.23432,8.13094,6000,0,0.02,10,3,0,0,0,0,0,0.04765,0.42146,23.6744,20.08712,0,0,12.21695
898,5/5/2017 0:50,46,EIS,31:01.6,00:32.6,3,1,Pan_5pulse_EISSOC,3.8565,0,-0.87001,,0.001,6000,4499.36526,2,-2,20,10,2,16,3.85751,21.89924,6.05958,4571.42871,0,0.02,10,3,0,0,0,0,0,0.9585,0.42184,22.72213,15.46691,0,0,12.00399
899,5/5/2017 0:50,46,EIS,31:12.4,00:43.4,3,1,Pan_5pulse_EISSOC,3.8565,0,-0.87001,,0.001,6000,3374.04795,2,-2,20,10,3,16,3.86076,21.72849,4.20559,3428.57153,0,0.02,10,3,0,0,0,0,0,0.97308,0.43968,22.13174,10.95425,0,0,12.21695
900,5/5/2017 0:50,46,EIS,31:23.4,00:54.4,3,1,Pan_5pulse_EISSOC,3.8565,0,-0.87001,,0.001,6000,2530.17902,2,-2,20,10,4,16,3.85638,21.73702,2.5765,2526.31567,0,0.02,10,3,0,0,0,0,0,0.98841,0.45155,21.88918,6.75977,0,0,12.21695
901,5/5/2017 0:50,46,EIS,31:34.5,01:05.4,3,1,Pan_5pulse_EISSOC,3.8565,0,-0.87001,,0.001,6000,1897.3666,2,-2,20,10,5,16,3.85896,21.8995,1.29969,1882.35291,0,0.02,10,3,0,0,0,0,0,1.00187,0.45668,21.93803,3.39642,0,0,12.20574
902,5/5/2017 0:50,46,EIS,31:45.6,01:16.5,3,1,Pan_5pulse_EISSOC,3.8565,0,-0.87001,,0.001,6000,1422.82422,2,-2,20,10,6,16,3.8535,22.15537,0.33166,1432.83582,0,0.02,10,3,0,0,0,0,0,1.00979,0.45573,22.15785,0.85763,0,0,12.20574
903,5/5/2017 0:51,46,EIS,31:56.7,01:27.7,3,1,Pan_5pulse_EISSOC,3.8565,0,-0.87001,,0.001,6000,1066.96765,2,-2,20,10,7,16,3.86456,22.51784,-0.52404,1066.66663,0,0.02,10,3,0,0,0,0,0,1.01631,0.45122,22.52394,-1.33315,0,0,12.20574
904,5/5/2017 0:51,46,EIS,32:07.8,01:38.8,3,1,Pan_5pulse_EISSOC,3.8565,0,-0.87001,,0.001,6000,800.11286,2,-2,20,10,8,16,3.85901,22.94163,-1.20773,800,0,0.02,10,3,0,0,0,0,0,1.01993,0.44396,22.9734,-3.01347,0,0,12.20574
905,5/5/2017 0:51,46,EIS,32:19.5,01:50.5,3,1,Pan_5pulse_EISSOC,3.85714,0,-0.87001,,0.001,6000,600,2,-2,20,10,9,16,3.86448,23.42264,-1.77485,600,0,0.02,10,3,0,0,0,0,0,1.02243,0.43527,23.48979,-4.33331,0,0,12.21695
906,5/5/2017 0:51,46,EIS,32:31.0,02:02.0,3,1,Pan_5pulse_EISSOC,3.8565,0,-0.87001,,0.001,6000,449.93653,2,-2,20,10,10,16,3.85912,23.9508,-2.24843,450.70422,0,0.02,10,3,0,0,0,0,0,1.02392,0.42564,24.05611,-5.36304,0,0,12.20574
907,5/5/2017 0:51,46,EIS,32:42.9,02:13.9,3,1,Pan_5pulse_EISSOC,3.85714,0,-0.87001,,0.001,6000,337.4048,2,-2,20,10,11,16,3.8557,24.53245,-2.65839,336.8421,0,0.02,10,3,0,0,0,0,0,1.02566,0.41565,24.67607,-6.18456,0,0,12.21695
908,5/5/2017 0:51,46,EIS,32:55.0,02:26.0,3,1,Pan_5pulse_EISSOC,3.85714,0,-0.87001,,0.001,6000,253.0179,2,-2,20,10,12,16,3.85919,25.14014,-3.00849,253.29816,0,0.02,10,3,0,0,0,0,0,1.0259,0.40518,25.31951,-6.82405,0,0,12.21695
909,5/5/2017 0:52,46,EIS,33:07.5,02:38.5,3,1,Pan_5pulse_EISSOC,3.85714,0,-0.87001,,0.001,6000,189.73666,2,-2,20,10,13,16,3.86052,25.79058,-3.32538,189.72333,0,0.02,10,3,0,0,0,0,0,1.0279,0.39528,26.00408,-7.34705,0,0,12.03761
910,5/5/2017 0:52,46,EIS,33:19.5,02:50.4,3,1,Pan_5pulse_EISSOC,3.85714,0,-0.87001,,0.001,6000,142.28242,2,-2,20,10,14,16,3.86607,26.47329,-3.61534,142.43323,0,0.02,10,3,0,0,0,0,0,1.02692,0.38434,26.71902,-7.77653,0,0,12.20574
911,5/5/2017 0:52,46,EIS,33:31.8,03:02.8,3,1,Pan_5pulse_EISSOC,3.85714,0,-0.87001,,0.001,6000,106.69676,2,-2,20,10,15,16,3.85841,27.19985,-3.88773,106.66666,0,0.02,10,3,0,0,0,0,0,1.02807,0.37417,27.47629,-8.13432,0,0,12.00399
912,5/5/2017 0:52,46,EIS,33:44.2,03:15.2,3,1,Pan_5pulse_EISSOC,3.85714,0,-0.87001,,0.001,6000,80.01129,2,-2,20,10,16,16,3.85931,27.96984,-4.14653,80,0,0.02,10,3,0,0,0,0,0,1.02922,0.36399,28.27553,-8.43269,0,0,12.20574
913,5/5/2017 0:53,46,EIS,33:56.2,03:27.2,3,1,Pan_5pulse_EISSOC,3.85714,0,-0.87001,,0.001,6000,60,2,-2,20,10,17,16,3.85934,28.77848,-4.39616,60,0,0.02,10,3,0,0,0,0,0,1.03,0.3538,29.11232,-8.68527,0,0,12.00399
914,5/5/2017 0:53,46,EIS,34:07.9,03:38.9,3,1,Pan_5pulse_EISSOC,3.85714,0,-0.87001,,0.001,6000,44.99365,2,-2,20,10,18,16,3.85941,29.64227,-4.62729,44.94382,0,0.02,10,3,0,0,0,0,0,1.03054,0.3435,30.00127,-8.87253,0,0,12.20574
915,5/5/2017 0:53,46,EIS,34:20.0,03:50.9,3,1,Pan_5pulse_EISSOC,3.85714,0,-0.87001,,0.001,6000,33.74048,2,-2,20,10,19,16,3.85943,30.53545,-4.84076,33.70787,0,0.02,10,3,0,0,0,0,0,1.03015,0.3332,30.91677,-9.0081,0,0,12.00399
