Repository: ali-azary/python-postgresql

# SOH-from-EIS
State of Health of Li-ion batteries from Electrochemical Impedance Spectroscopy
the data taken from https://prod-dcd-datasets-cache-zipfiles.s3.eu-west-1.amazonaws.com/wykht8y7tg-1.zip
first data is converted and cleaned into properly-formatted csv files.
All the EIS data are combined into one file and used with GPR ML model to predict SoH with SoH, impedance, frenquency, and temperature data at hand. SoH values are calulated using nominal capacity and current Ah values.

File: EIS.csv (part 6 of 18)
id,Time Stamp,Step,Status,Prog Time,Step Time,Cycle,Cycle Level,Procedure,Voltage,Current,AhAccu,Energy,StartFreq,EndFreq,SetFreq,AAcMax,VAcMin,VAcMax,mvIdeal,Go,Status.1,U1,Zreal1,Zimg1,ActFreq,EisError,AACStart,MinIntervalTime,CountOfPeriods,UIdeal,AStart,MinDuration,MinPeriods,RemTime,VRelativ,AAmplitude,Betrag,Phase,ChamberT,ChamberSP,Temp45
916,5/5/2017 0:53,46,EIS,34:32.3,04:03.3,3,1,Pan_5pulse_EISSOC,3.85714,0,-0.87001,,0.001,6000,25.30179,2,-2,20,10,20,16,3.84932,31.45127,-5.04063,25.31646,0,0.02,10,3,0,0,0,0,0,1.0297,0.32327,31.85263,-9.10525,0,0,11.99278
917,5/5/2017 0:53,46,EIS,34:44.1,04:15.1,3,1,Pan_5pulse_EISSOC,3.85714,0,-0.87001,,0.001,6000,18.97367,2,-2,20,10,21,16,3.86424,32.40258,-5.24435,18.98734,0,0.02,10,3,0,0,0,0,0,1.03128,0.31418,32.82423,-9.19358,0,0,12.20574
918,5/5/2017 0:54,46,EIS,34:56.2,04:27.2,3,1,Pan_5pulse_EISSOC,3.85714,0,-0.87001,,0.001,6000,14.22824,2,-2,20,10,22,16,3.85468,33.40726,-5.46455,14.21801,0,0.02,10,3,0,0,0,0,0,1.03113,0.30461,33.85123,-9.28981,0,0,12.20574
919,5/5/2017 0:54,46,EIS,35:08.0,04:39.0,3,1,Pan_5pulse_EISSOC,3.85714,0,-0.87001,,0.001,6000,10.66968,2,-2,20,10,23,16,3.85952,34.48505,-5.67915,10.67616,0,0.02,10,3,0,0,0,0,0,1.03254,0.29544,34.94956,-9.35178,0,0,12.00399
920,5/5/2017 0:54,46,EIS,35:20.0,04:51.0,3,1,Pan_5pulse_EISSOC,3.85714,0,-0.87001,,0.001,6000,8.00113,2,-2,20,10,24,16,3.84919,35.68239,-5.8595,8,0,0.02,10,3,0,0,0,0,0,1.03492,0.2862,36.16029,-9.32546,0,0,12.21695
921,5/5/2017 0:54,46,EIS,35:32.4,05:03.4,3,1,Pan_5pulse_EISSOC,3.85714,0,-0.87001,,0.001,6000,6,2,-2,20,10,25,16,3.85958,36.92603,-5.92526,6,0,0.02,10,3,0,0,0,0,0,1.03384,0.27644,37.3984,-9.11613,0,0,12.21695
922,5/5/2017 0:54,46,EIS,35:44.4,05:15.3,3,1,Pan_5pulse_EISSOC,3.85714,0,-0.87001,,0.001,6000,4.49937,2,-2,20,10,26,16,3.84932,38.20712,-5.8406,4.5045,0,0.02,10,3,0,0,0,0,0,1.03378,0.26747,38.65096,-8.69134,0,0,12.21695
923,5/5/2017 0:55,46,EIS,35:56.8,05:27.8,3,1,Pan_5pulse_EISSOC,3.85714,0,-0.87001,,0.001,6000,3.37405,2,-2,20,10,27,16,3.86099,39.44475,-5.59444,3.37079,0,0.02,10,3,0,0,0,0,0,1.03081,0.25874,39.83951,-8.07241,0,0,12.21695
924,5/5/2017 0:55,46,EIS,36:08.5,05:39.5,3,1,Pan_5pulse_EISSOC,3.85714,0,-0.87001,,0.001,6000,2.53018,2,-2,20,10,28,16,3.8603,40.55426,-5.23882,2.53378,0,0.02,10,3,0,0,0,0,0,1.02641,0.25101,40.89123,-7.36074,0,0,12.21695
925,5/5/2017 0:55,46,EIS,36:20.6,05:51.5,3,1,Pan_5pulse_EISSOC,3.85714,0,-0.87001,,0.001,6000,1.89737,2,-2,20,10,29,16,3.85177,41.46231,-4.81726,1.89873,0,0.02,10,3,0,0,0,0,0,1.02081,0.24456,41.74121,-6.62715,0,0,12.20574
926,5/5/2017 0:55,46,EIS,36:32.1,06:03.1,3,1,Pan_5pulse_EISSOC,3.85714,0,-0.87001,,0.001,6000,1.42282,2,-2,20,10,30,16,3.84985,42.23251,-4.42891,1.42045,0,0.02,10,3,0,0,0,0,0,1.01726,0.23956,42.4641,-5.98671,0,0,12.18332
927,5/5/2017 0:55,46,EIS,36:44.7,06:15.7,3,1,Pan_5pulse_EISSOC,3.85714,0,-0.87001,,0.001,6000,1.06697,2,-2,20,10,31,16,3.8597,42.90477,-4.135,1.06838,0,0.02,10,3,0,0,0,0,0,1.01506,0.23549,43.10357,-5.50495,0,0,12.21695
928,5/5/2017 0:56,46,EIS,36:57.1,06:28.1,3,1,Pan_5pulse_EISSOC,3.85714,0,-0.87001,,0.001,6000,0.80011,2,-2,20,10,32,16,3.85968,43.48599,-3.92014,0.79957,0,0.02,10,3,0,0,0,0,0,1.01273,0.23195,43.66233,-5.15113,0,0,12.21695
929,5/5/2017 0:56,46,EIS,37:08.9,06:39.9,3,1,Pan_5pulse_EISSOC,3.85714,0,-0.87001,,0.001,6000,0.6,2,-2,20,10,33,16,3.85325,43.96634,-3.79989,0.59904,0,0.02,10,3,0,0,0,0,0,1.01057,0.229,44.13024,-4.93964,0,0,12.20574
930,5/5/2017 0:56,46,EIS,37:20.4,06:51.3,3,1,Pan_5pulse_EISSOC,3.85714,0,-0.87001,,0.001,6000,0.44994,2,-2,20,10,34,16,3.8526,44.42512,-3.77895,0.44964,0,0.02,10,3,0,0,0,0,0,1.01063,0.22667,44.58556,-4.86206,0,0,11.99278
931,5/5/2017 0:56,46,EIS,37:31.1,07:02.1,3,1,Pan_5pulse_EISSOC,3.85714,0,-0.87001,,0.001,6000,0.3374,2,-2,20,10,35,16,3.85389,44.8866,-3.86191,0.33723,0,0.02,10,3,0,0,0,0,0,1.01032,0.22425,45.05243,-4.91745,0,0,12.00399
932,5/5/2017 0:56,46,EIS,37:45.2,07:16.2,3,1,Pan_5pulse_EISSOC,3.85714,0,-0.87001,,0.001,6000,0.25302,2,-2,20,10,36,16,3.85888,45.45788,-4.06694,0.2527,0,0.02,10,3,0,0,0,0,0,1.01327,0.22202,45.63945,-5.11242,0,0,12.00399
933,5/5/2017 0:57,46,EIS,38:03.6,07:34.6,3,1,Pan_5pulse_EISSOC,3.85714,0,-0.87001,,0.001,6000,0.18974,2,-2,20,10,37,16,3.85959,46.05373,-4.34081,0.18978,0,0.02,10,3,0,0,0,0,0,1.01371,0.21914,46.25785,-5.38452,0,0,12.20574
934,5/5/2017 0:57,46,EIS,38:26.6,07:57.6,3,1,Pan_5pulse_EISSOC,3.85714,0,-0.87001,,0.001,6000,0.14228,2,-2,20,10,38,16,3.85861,46.6157,-4.73018,0.14248,0,0.02,10,3,0,0,0,0,0,1.01293,0.21618,46.85507,-5.79407,0,0,12.00399
935,5/5/2017 0:58,46,EIS,38:56.9,08:27.9,3,1,Pan_5pulse_EISSOC,3.85714,0,-0.87001,,0.001,6000,0.1067,2,-2,20,10,39,16,3.85783,47.32993,-5.2359,0.10678,0,0.02,10,3,0,0,0,0,0,1.0159,0.21334,47.61866,-6.31271,0,0,12.20574
936,5/5/2017 0:58,46,EIS,39:36.2,09:07.1,3,1,Pan_5pulse_EISSOC,3.85714,0,-0.87001,,0.001,6000,0.08001,2,-2,20,10,40,16,3.85834,48.03947,-5.88351,0.07999,0,0.02,10,3,0,0,0,0,0,1.01657,0.21004,48.39842,-6.98238,0,0,12.00399
937,5/5/2017 0:59,46,EIS,40:28.4,09:59.4,3,1,Pan_5pulse_EISSOC,3.85714,0,-0.87001,,0.001,6000,0.06,2,-2,20,10,41,16,3.85922,48.89674,-6.6766,0.05994,0,0.02,10,3,0,0,0,0,0,1.01979,0.20664,49.35046,-7.77536,0,0,12.00399
938,5/5/2017 1:00,46,EIS,41:36.7,11:07.6,3,1,Pan_5pulse_EISSOC,3.85714,0,-0.87001,,0.001,6000,0.04499,2,-2,20,10,42,16,3.85908,49.82321,-7.64141,0.04507,0,0.02,10,3,0,0,0,0,0,1.02116,0.20259,50.40578,-8.71954,0,0,12.21695
939,5/5/2017 1:02,46,EIS,43:07.4,12:38.4,3,1,Pan_5pulse_EISSOC,3.8565,0,-0.87001,,0.001,6000,0.03374,2,-2,20,10,43,16,3.8581,50.9299,-8.83596,0.03377,0,0.02,10,3,0,0,0,0,0,1.02547,0.19839,51.6907,-9.84242,0,0,12.00399
940,5/5/2017 1:04,46,EIS,45:08.3,14:39.3,3,1,Pan_5pulse_EISSOC,3.8565,0,-0.87001,,0.001,6000,0.0253,2,-2,20,10,44,16,3.85833,52.22776,-10.24966,0.02531,0,0.02,10,3,0,0,0,0,0,1.03024,0.19357,53.224,-11.10315,0,0,11.99278
941,5/5/2017 1:06,46,EIS,47:48.5,17:19.5,3,1,Pan_5pulse_EISSOC,3.8565,0,-0.87001,,0.001,6000,0.01897,2,-2,20,10,45,16,3.85851,53.69231,-11.98251,0.01896,0,0.02,10,3,0,0,0,0,0,1.03313,0.1878,55.01313,-12.58055,0,0,12.20574
942,5/5/2017 1:10,46,EIS,51:21.7,20:52.7,3,1,Pan_5pulse_EISSOC,3.8565,0,-0.87001,,0.001,6000,0.01423,2,-2,20,10,46,16,3.85893,55.51825,-14.02071,0.01422,0,0.02,10,3,0,0,0,0,0,1.041,0.1818,57.2613,-14.17326,0,0,12.00399
943,5/5/2017 1:15,46,EIS,56:05.4,25:36.4,3,1,Pan_5pulse_EISSOC,3.8565,0,-0.87001,,0.001,6000,0.01067,2,-2,20,10,47,16,3.85849,57.64571,-16.42368,0.01065,0,0.02,10,3,0,0,0,0,0,1.04649,0.17459,59.93968,-15.90263,0,0,11.99278
944,5/5/2017 1:21,46,EIS,02:22.6,31:53.6,3,1,Pan_5pulse_EISSOC,3.8565,0,-0.87001,,0.001,6000,0.008,2,-2,20,10,48,16,3.8588,60.27575,-19.14879,0.008,0,0.02,10,3,0,0,0,0,0,1.05533,0.16686,63.2443,-17.62434,0,0,12.20574
945,5/5/2017 1:29,46,EIS,10:45.0,40:16.0,3,1,Pan_5pulse_EISSOC,3.8565,0,-0.87001,,0.001,6000,0.006,2,-2,20,10,49,16,3.85858,63.45475,-22.30639,0.006,0,0.02,10,3,0,0,0,0,0,1.06328,0.15808,67.26128,-19.36822,0,0,11.99278
946,5/5/2017 1:40,46,EIS,21:55.2,51:26.2,3,1,Pan_5pulse_EISSOC,3.8565,0,-0.87001,,0.001,6000,0.0045,2,-2,20,10,50,16,3.85859,67.33759,-25.83038,0.00449,0,0.02,10,3,0,0,0,0,0,1.07261,0.14872,72.12184,-20.98657,0,0,11.99278
947,5/5/2017 1:55,46,EIS,36:46.9,06:17.8,3,1,Pan_5pulse_EISSOC,3.8565,0,-0.87001,,0.001,6000,0.00337,2,-2,20,10,51,16,3.8588,71.96891,-29.39089,0.00338,0,0.02,10,3,0,0,0,0,0,1.07772,0.13863,77.73898,-22.21428,0,0,12.00399
948,5/5/2017 2:15,46,EIS,56:33.7,26:04.7,3,1,Pan_5pulse_EISSOC,3.85714,0,-0.87001,,0.001,6000,0.00253,2,-2,20,10,52,16,3.85916,77.01503,-33.09568,0.00253,0,0.02,10,3,0,0,0,0,0,1.07807,0.12861,83.82505,-23.25465,0,0,11.99278
949,5/5/2017 2:42,46,EIS,22:58.1,52:29.1,3,1,Pan_5pulse_EISSOC,3.85714,0,-0.87001,,0.001,6000,0.0019,2,-2,20,10,53,16,3.8593,82.62015,-36.99309,0.0019,0,0.02,10,3,0,0,0,0,0,1.0802,0.11933,90.52391,-24.1204,0,0,11.99278
950,5/5/2017 3:17,46,EIS,58:08.2,27:39.1,3,1,Pan_5pulse_EISSOC,3.85714,0,-0.87001,,0.001,6000,0.00142,2,-2,20,10,54,16,3.85967,88.34966,-41.45245,0.00142,0,0.02,10,3,0,0,0,0,0,1.07792,0.11045,97.59081,-25.13532,0,0,11.99278
952,5/4/2017 9:19,37,EIS,00:40.6,00:22.5,1,1,Pan_5pulse_EISSOC,4.1679,0,0,,0.001,6000,6000,2,-2,20,10,1,16,4.1694,22.02024,7.86199,6000,0,0.02,10,3,0,0,0,0,0,0.99744,0.42659,23.38166,19.64833,0,0,12.19453
953,5/4/2017 9:19,37,EIS,00:51.9,00:33.8,1,1,Pan_5pulse_EISSOC,4.1679,0,0,,0.001,6000,4499.36526,2,-2,20,10,2,16,4.1714,21.70583,5.81783,4571.42871,0,0.02,10,3,0,0,0,0,0,0.95972,0.42707,22.47199,15.00435,0,0,12.19453
954,5/4/2017 9:20,37,EIS,01:03.4,00:45.3,1,1,Pan_5pulse_EISSOC,4.1679,0,0,,0.001,6000,3374.04795,2,-2,20,10,3,16,4.17024,21.55488,3.9779,3428.57153,0,0.02,10,3,0,0,0,0,0,0.97436,0.44453,21.91887,10.45616,0,0,12.19453
955,5/4/2017 9:20,37,EIS,01:14.7,00:56.6,1,1,Pan_5pulse_EISSOC,4.1679,0,0,,0.001,6000,2530.17902,2,-2,20,10,4,16,4.17051,21.58919,2.35371,2526.31567,0,0.02,10,3,0,0,0,0,0,0.97436,0.45589,21.71712,6.22197,0,0,12.39628
956,5/4/2017 9:20,37,EIS,01:26.2,01:08.1,1,1,Pan_5pulse_EISSOC,4.1679,0,0,,0.001,6000,1897.3666,2,-2,20,10,5,16,4.16606,21.78036,1.07483,1882.35291,0,0.02,10,3,0,0,0,0,0,1.00374,0.46029,21.80687,2.82517,0,0,12.39628
957,5/4/2017 9:20,37,EIS,01:37.5,01:19.4,1,1,Pan_5pulse_EISSOC,4.1679,0,0,,0.001,6000,1422.82422,2,-2,20,10,6,16,4.16731,22.06491,0.1002,1432.83582,0,0.02,10,3,0,0,0,0,0,1.01163,0.45847,22.06513,0.26019,0,0,12.39628
958,5/4/2017 9:20,37,EIS,01:49.8,01:31.7,1,1,Pan_5pulse_EISSOC,4.1679,0,0,,0.001,6000,1066.96765,2,-2,20,10,7,16,4.17025,22.46206,-0.76692,1066.66663,0,0.02,10,3,0,0,0,0,0,1.01834,0.4531,22.47515,-1.95549,0,0,12.39628
959,5/4/2017 9:21,37,EIS,02:01.4,01:43.3,1,1,Pan_5pulse_EISSOC,4.1679,0,0,,0.001,6000,800.11286,2,-2,20,10,8,16,4.17024,22.9257,-1.46576,800,0,0.02,10,3,0,0,0,0,0,1.02206,0.4449,22.9725,-3.65823,0,0,12.40748
960,5/4/2017 9:21,37,EIS,02:12.9,01:54.9,1,1,Pan_5pulse_EISSOC,4.1679,0,0,,0.001,6000,600,2,-2,20,10,9,16,4.17026,23.45081,-2.05111,600,0,0.02,10,3,0,0,0,0,0,1.02465,0.43528,23.54034,-4.99863,0,0,12.19453
961,5/4/2017 9:21,37,EIS,02:24.8,02:06.7,1,1,Pan_5pulse_EISSOC,4.1679,0,0,,0.001,6000,449.93653,2,-2,20,10,10,16,4.17031,24.02802,-2.54387,450.70422,0,0.02,10,3,0,0,0,0,0,1.0263,0.42475,24.1623,-6.04345,0,0,12.40748
962,5/4/2017 9:21,37,EIS,02:37.0,02:18.9,1,1,Pan_5pulse_EISSOC,4.1679,0,0,,0.001,6000,337.4048,2,-2,20,10,11,16,4.17053,24.66365,-2.97586,336.8421,0,0.02,10,3,0,0,0,0,0,1.02798,0.4138,24.84253,-6.87992,0,0,12.39628
963,5/4/2017 9:21,37,EIS,02:49.4,02:31.3,1,1,Pan_5pulse_EISSOC,4.1679,0,0,,0.001,6000,253.0179,2,-2,20,10,12,16,4.16684,25.32663,-3.34756,253.29816,0,0.02,10,3,0,0,0,0,0,1.02798,0.40249,25.54691,-7.52945,0,0,12.40748
964,5/4/2017 9:22,37,EIS,03:02.3,02:44.2,1,1,Pan_5pulse_EISSOC,4.1679,0,0,,0.001,6000,189.73666,2,-2,20,10,13,16,4.18037,26.03692,-3.68529,189.72333,0,0.02,10,3,0,0,0,0,0,1.03013,0.39174,26.29643,-8.05617,0,0,12.39628
965,5/4/2017 9:22,37,EIS,03:14.5,02:56.5,1,1,Pan_5pulse_EISSOC,4.1679,0,0,,0.001,6000,142.28242,2,-2,20,10,14,16,4.17827,26.78213,-3.99901,142.43323,0,0.02,10,3,0,0,0,0,0,1.02923,0.38008,27.07904,-8.49245,0,0,12.19453
966,5/4/2017 9:22,37,EIS,03:27.1,03:09.0,1,1,Pan_5pulse_EISSOC,4.1679,0,0,,0.001,6000,106.69676,2,-2,20,10,15,16,4.1703,27.57203,-4.2954,106.66666,0,0.02,10,3,0,0,0,0,0,1.03016,0.36917,27.90461,-8.85483,0,0,12.20574
967,5/4/2017 9:22,37,EIS,03:39.2,03:21.1,1,1,Pan_5pulse_EISSOC,4.1679,0,0,,0.001,6000,80.01129,2,-2,20,10,16,16,4.17059,28.40014,-4.57949,80,0,0.02,10,3,0,0,0,0,0,1.03099,0.35839,28.76699,-9.16002,0,0,12.27299
968,5/4/2017 9:22,37,EIS,03:51.8,03:33.8,1,1,Pan_5pulse_EISSOC,4.1679,0,0,,0.001,6000,60,2,-2,20,10,17,16,4.17954,29.25734,-4.8567,60,0,0.02,10,3,0,0,0,0,0,1.03145,0.34779,29.65771,-9.42512,0,0,12.40748
969,5/4/2017 9:23,37,EIS,04:03.7,03:45.6,1,1,Pan_5pulse_EISSOC,4.1679,0,0,,0.001,6000,44.99365,2,-2,20,10,18,16,4.16356,30.14348,-5.12047,44.94382,0,0.02,10,3,0,0,0,0,0,1.03145,0.33716,30.57529,-9.64079,0,0,12.39628
970,5/4/2017 9:23,37,EIS,04:16.1,03:58.0,1,1,Pan_5pulse_EISSOC,4.1679,0,0,,0.001,6000,33.74048,2,-2,20,10,19,16,4.16998,31.02369,-5.3867,33.70787,0,0.02,10,3,0,0,0,0,0,1.03089,0.32696,31.48787,-9.85017,0,0,12.19453
971,5/4/2017 9:23,37,EIS,04:29.5,04:11.5,1,1,Pan_5pulse_EISSOC,4.1679,0,0,,0.001,6000,25.30179,2,-2,20,10,20,16,4.16319,31.86928,-5.68929,25.31646,0,0.02,10,3,0,0,0,0,0,1.0276,0.31742,32.37312,-10.1218,0,0,12.39628
972,5/4/2017 9:23,37,EIS,04:41.9,04:23.8,1,1,Pan_5pulse_EISSOC,4.1679,0,0,,0.001,6000,18.97367,2,-2,20,10,21,16,4.17028,32.66799,-6.08271,18.98734,0,0.02,10,3,0,0,0,0,0,1.02717,0.30912,33.22946,-10.54756,0,0,12.40748
973,5/4/2017 9:23,37,EIS,04:54.5,04:36.4,1,1,Pan_5pulse_EISSOC,4.1679,0,0,,0.001,6000,14.22824,2,-2,20,10,22,16,4.17924,33.41454,-6.64977,14.21801,0,0.02,10,3,0,0,0,0,0,1.02503,0.30086,34.06979,-11.25529,0,0,12.19453
974,5/4/2017 9:24,37,EIS,05:06.5,04:48.4,1,1,Pan_5pulse_EISSOC,4.1679,0,0,,0.001,6000,10.66968,2,-2,20,10,23,16,4.16292,34.13111,-7.46607,10.67616,0,0.02,10,3,0,0,0,0,0,1.02563,0.29356,34.93816,-12.33891,0,0,12.19453
975,5/4/2017 9:24,37,EIS,05:18.9,05:00.8,1,1,Pan_5pulse_EISSOC,4.1679,0,0,,0.001,6000,8.00113,2,-2,20,10,24,16,4.1658,34.87037,-8.64903,8,0,0.02,10,3,0,0,0,0,0,1.02861,0.2863,35.92699,-13.93016,0,0,12.39628
976,5/4/2017 9:24,37,EIS,05:31.8,05:13.7,1,1,Pan_5pulse_EISSOC,4.1679,0,0,,0.001,6000,6,2,-2,20,10,25,16,4.17554,35.65919,-10.27528,6,0,0.02,10,3,0,0,0,0,0,1.03256,0.27824,37.1101,-16.07446,0,0,12.39628
977,5/4/2017 9:24,37,EIS,05:44.1,05:26.0,1,1,Pan_5pulse_EISSOC,4.1679,0,0,,0.001,6000,4.49937,2,-2,20,10,26,16,4.16054,36.61628,-12.47276,4.5045,0,0.02,10,3,0,0,0,0,0,1.0427,0.26955,38.68232,-18.8106,0,0,12.40748
978,5/4/2017 9:25,37,EIS,05:56.7,05:38.6,1,1,Pan_5pulse_EISSOC,4.1679,0,0,,0.001,6000,3.37405,2,-2,20,10,27,16,4.17003,37.90227,-15.41217,3.37079,0,0.02,10,3,0,0,0,0,0,1.05775,0.25852,40.91598,-22.12809,0,0,12.39628
979,5/4/2017 9:25,37,EIS,06:08.5,05:50.5,1,1,Pan_5pulse_EISSOC,4.1679,0,0,,0.001,6000,2.53018,2,-2,20,10,28,16,4.16995,39.67969,-19.14182,2.53378,0,0.02,10,3,0,0,0,0,0,1.07677,0.24441,44.0555,-25.75306,0,0,12.39628
980,5/4/2017 9:25,37,EIS,06:21.0,06:02.9,1,1,Pan_5pulse_EISSOC,4.1679,0,0,,0.001,6000,1.89737,2,-2,20,10,29,16,4.18128,42.24323,-23.8229,1.89873,0,0.02,10,3,0,0,0,0,0,1.10089,0.227,48.49765,-29.42065,0,0,12.40748
981,5/4/2017 9:25,37,EIS,06:32.9,06:14.8,1,1,Pan_5pulse_EISSOC,4.16725,0,0,,0.001,6000,1.42282,2,-2,20,10,30,16,4.16634,46.02569,-29.47244,1.42045,0,0.02,10,3,0,0,0,0,0,1.12678,0.20617,54.65335,-32.63337,0,0,12.19453
982,5/4/2017 9:25,37,EIS,06:45.6,06:27.6,1,1,Pan_5pulse_EISSOC,4.1679,0,0,,0.001,6000,1.06697,2,-2,20,10,31,16,4.16992,51.5437,-35.69402,1.06838,0,0.02,10,3,0,0,0,0,0,1.14718,0.18297,62.69622,-34.7026,0,0,12.19453
983,5/4/2017 9:26,37,EIS,06:58.3,06:40.2,1,1,Pan_5pulse_EISSOC,4.1679,0,0,,0.001,6000,0.80011,2,-2,20,10,32,16,4.17012,59.25221,-42.015,0.79957,0,0.02,10,3,0,0,0,0,0,1.15812,0.15944,72.63666,-35.33998,0,0,12.19453
984,5/4/2017 9:26,37,EIS,07:10.4,06:52.4,1,1,Pan_5pulse_EISSOC,4.16725,0,0,,0.001,6000,0.6,2,-2,20,10,33,16,4.17043,69.25329,-47.23686,0.59904,0,0.02,10,3,0,0,0,0,0,1.15409,0.13767,83.82922,-34.29744,0,0,12.19453
985,5/4/2017 9:26,37,EIS,07:21.8,07:03.7,1,1,Pan_5pulse_EISSOC,4.16725,0,0,,0.001,6000,0.44994,2,-2,20,10,34,16,4.15901,80.61285,-50.08736,0.44964,0,0.02,10,3,0,0,0,0,0,1.13255,0.11933,94.90614,-31.85401,0,0,12.39628
986,5/4/2017 9:26,37,EIS,07:32.7,07:14.6,1,1,Pan_5pulse_EISSOC,4.16725,0,0,,0.001,6000,0.3374,2,-2,20,10,35,16,4.15899,92.66973,-49.84944,0.33723,0,0.02,10,3,0,0,0,0,0,1.10842,0.10534,105.22663,-28.27695,0,0,12.40748
987,5/4/2017 9:26,37,EIS,07:46.9,07:28.9,1,1,Pan_5pulse_EISSOC,4.16725,0,0,,0.001,6000,0.25302,2,-2,20,10,36,16,4.16995,105.49946,-46.60942,0.2527,0,0.02,10,3,0,0,0,0,0,1.09626,0.09505,115.33679,-23.83573,0,0,12.20574
988,5/4/2017 9:27,37,EIS,08:05.8,07:47.7,1,1,Pan_5pulse_EISSOC,4.16725,0,0,,0.001,6000,0.18974,2,-2,20,10,37,16,4.16437,116.21135,-41.4654,0.18978,0,0.02,10,3,0,0,0,0,0,1.07005,0.08672,123.38743,-19.63692,0,0,12.19453
989,5/4/2017 9:27,37,EIS,08:29.9,08:11.8,1,1,Pan_5pulse_EISSOC,4.16725,0,0,,0.001,6000,0.14228,2,-2,20,10,38,16,4.16745,124.38893,-35.75028,0.14248,0,0.02,10,3,0,0,0,0,0,1.04906,0.08106,129.42445,-16.03504,0,0,12.40748
990,5/4/2017 9:28,37,EIS,09:00.6,08:42.5,1,1,Pan_5pulse_EISSOC,4.16725,0,0,,0.001,6000,0.1067,2,-2,20,10,39,16,4.16999,130.59847,-30.27908,0.10678,0,0.02,10,3,0,0,0,0,0,1.03497,0.0772,134.06261,-13.05332,0,0,12.19453
991,5/4/2017 9:28,37,EIS,09:40.3,09:22.2,1,1,Pan_5pulse_EISSOC,4.16725,0,0,,0.001,6000,0.08001,2,-2,20,10,40,16,4.16832,134.87907,-25.74651,0.07999,0,0.02,10,3,0,0,0,0,0,1.02475,0.07463,137.3144,-10.80695,0,0,12.39628
992,5/4/2017 9:29,37,EIS,10:32.9,10:14.8,1,1,Pan_5pulse_EISSOC,4.16725,0,0,,0.001,6000,0.06,2,-2,20,10,41,16,4.16583,138.23542,-22.27989,0.05994,0,0.02,10,3,0,0,0,0,0,1.01996,0.07284,140.01937,-9.15582,0,0,12.40748
993,5/4/2017 9:30,37,EIS,11:41.6,11:23.5,1,1,Pan_5pulse_EISSOC,4.16725,0,0,,0.001,6000,0.04499,2,-2,20,10,42,16,4.16977,140.61095,-20.04435,0.04507,0,0.02,10,3,0,0,0,0,0,1.01392,0.07139,142.03244,-8.11296,0,0,12.40748
994,5/4/2017 9:32,37,EIS,13:12.9,12:54.8,1,1,Pan_5pulse_EISSOC,4.16725,0,0,,0.001,6000,0.03374,2,-2,20,10,43,16,4.16742,143.09913,-18.90641,0.03377,0,0.02,10,3,0,0,0,0,0,1.01652,0.07042,144.34269,-7.52639,0,0,12.40748
995,5/4/2017 9:34,37,EIS,15:14.4,14:56.3,1,1,Pan_5pulse_EISSOC,4.16725,0,0,,0.001,6000,0.0253,2,-2,20,10,44,16,4.16873,145.08691,-18.64918,0.02531,0,0.02,10,3,0,0,0,0,0,1.01378,0.0693,146.28057,-7.32452,0,0,12.19453
996,5/4/2017 9:36,37,EIS,17:54.9,17:36.8,1,1,Pan_5pulse_EISSOC,4.16725,0,0,,0.001,6000,0.01897,2,-2,20,10,45,16,4.16892,147.02617,-19.45711,0.01896,0,0.02,10,3,0,0,0,0,0,1.013,0.0683,148.30803,-7.53859,0,0,12.20574
997,5/4/2017 9:40,37,EIS,21:28.4,21:10.3,1,1,Pan_5pulse_EISSOC,4.16661,0,0,,0.001,6000,0.01423,2,-2,20,10,46,16,4.16864,149.67059,-21.1178,0.01422,0,0.02,10,3,0,0,0,0,0,1.01959,0.06745,151.15305,-8.03114,0,0,12.20574
998,5/4/2017 9:45,37,EIS,26:12.5,25:54.4,1,1,Pan_5pulse_EISSOC,4.16661,0,0,,0.001,6000,0.01067,2,-2,20,10,47,16,4.16845,152.22111,-23.69605,0.01065,0,0.02,10,3,0,0,0,0,0,1.01921,0.06616,154.05444,-8.84814,0,0,11.99278
999,5/4/2017 9:51,37,EIS,32:30.1,32:12.0,1,1,Pan_5pulse_EISSOC,4.16661,0,0,,0.001,6000,0.008,2,-2,20,10,48,16,4.16871,155.23665,-27.11611,0.008,0,0.02,10,3,0,0,0,0,0,1.02317,0.06493,157.58712,-9.90823,0,0,12.18332
1000,5/4/2017 9:59,37,EIS,40:52.4,40:34.4,1,1,Pan_5pulse_EISSOC,4.16597,0,0,,0.001,6000,0.006,2,-2,20,10,49,16,4.16865,158.82017,-31.58049,0.006,0,0.02,10,3,0,0,0,0,0,1.02724,0.06344,161.92953,-11.24625,0,0,12.19453
1001,5/4/2017 10:11,37,EIS,52:02.4,51:44.3,1,1,Pan_5pulse_EISSOC,4.16597,0,0,,0.001,6000,0.0045,2,-2,20,10,50,16,4.16849,162.55766,-37.18111,0.00449,0,0.02,10,3,0,0,0,0,0,1.02938,0.06173,166.75559,-12.8834,0,0,12.19453
1002,5/4/2017 10:25,37,EIS,06:54.1,06:36.0,1,1,Pan_5pulse_EISSOC,4.16597,0,0,,0.001,6000,0.00337,2,-2,20,10,51,16,4.16798,167.66292,-43.75213,0.00338,0,0.02,10,3,0,0,0,0,0,1.03917,0.05997,173.27753,-14.62535,0,0,12.19453
1003,5/4/2017 10:45,37,EIS,26:41.0,26:23.0,1,1,Pan_5pulse_EISSOC,4.16532,0,0,,0.001,6000,0.00253,2,-2,20,10,52,16,4.1677,174.0537,-51.53495,0.00253,0,0.02,10,3,0,0,0,0,0,1.04771,0.05772,181.52284,-16.49331,0,0,12.19453
1004,5/4/2017 11:12,37,EIS,53:05.5,52:47.4,1,1,Pan_5pulse_EISSOC,4.16532,0,0,,0.001,6000,0.0019,2,-2,20,10,53,16,4.16763,180.90378,-60.88477,0.0019,0,0.02,10,3,0,0,0,0,0,1.05204,0.05512,190.87465,-18.60111,0,0,12.19453
1005,5/4/2017 11:47,37,EIS,28:15.0,27:57.0,1,1,Pan_5pulse_EISSOC,4.16532,0,0,,0.001,6000,0.00142,2,-2,20,10,54,16,4.16751,188.38398,-71.77539,0.00142,0,0.02,10,3,0,0,0,0,0,1.05677,0.05242,201.59422,-20.85713,0,0,12.20574
1007,5/4/2017 17:09,46,EIS,50:45.4,00:21.9,1,1,Pan_5pulse_EISSOC,4.05273,0,-0.29002,,0.001,6000,6000,2,-2,20,10,1,16,4.05596,22.06337,7.99626,6000,0,0.02,10,3,0,0,0,0,0,0.99771,0.42514,23.46769,19.92164,0,0,12.20574
1008,5/4/2017 17:10,46,EIS,50:56.3,00:32.8,1,1,Pan_5pulse_EISSOC,4.05273,0,-0.29002,,0.001,6000,4499.36526,2,-2,20,10,2,16,4.05553,21.7296,5.94794,4571.42871,0,0.02,10,3,0,0,0,0,0,0.95873,0.42556,22.52895,15.30832,0,0,12.20574
1009,5/4/2017 17:10,46,EIS,51:07.5,00:44.0,1,1,Pan_5pulse_EISSOC,4.05337,0,-0.29002,,0.001,6000,3374.04795,2,-2,20,10,3,16,4.05592,21.55914,4.10885,3428.57153,0,0.02,10,3,0,0,0,0,0,0.9733,0.44347,21.94719,10.79033,0,0,12.20574
1010,5/4/2017 17:10,46,EIS,51:18.4,00:54.9,1,1,Pan_5pulse_EISSOC,4.05337,0,-0.29002,,0.001,6000,2530.17902,2,-2,20,10,4,16,4.05878,21.57106,2.48686,2526.31567,0,0.02,10,3,0,0,0,0,0,0.98876,0.45536,21.71394,6.57641,0,0,12.20574
1011,5/4/2017 17:10,46,EIS,51:29.4,01:05.9,1,1,Pan_5pulse_EISSOC,4.05337,0,-0.29002,,0.001,6000,1897.3666,2,-2,20,10,5,16,4.05124,21.73752,1.21007,1882.35291,0,0.02,10,3,0,0,0,0,0,1.00227,0.46036,21.77117,3.18621,0,0,12.20574
1012,5/4/2017 17:10,46,EIS,51:40.4,01:16.9,1,1,Pan_5pulse_EISSOC,4.05337,0,-0.29002,,0.001,6000,1422.82422,2,-2,20,10,6,16,4.05593,22.00149,0.24037,1432.83582,0,0.02,10,3,0,0,0,0,0,1.01047,0.45925,22.0028,0.62594,0,0,12.19453
1013,5/4/2017 17:10,46,EIS,51:51.4,01:27.9,1,1,Pan_5pulse_EISSOC,4.05337,0,-0.29002,,0.001,6000,1066.96765,2,-2,20,10,7,16,4.05558,22.37338,-0.62344,1066.66663,0,0.02,10,3,0,0,0,0,0,1.01709,0.45442,22.38207,-1.59616,0,0,12.19453
1014,5/4/2017 17:11,46,EIS,52:02.6,01:39.1,1,1,Pan_5pulse_EISSOC,4.05337,0,-0.29002,,0.001,6000,800.11286,2,-2,20,10,8,16,4.06095,22.81169,-1.3183,800,0,0.02,10,3,0,0,0,0,0,1.02081,0.44675,22.84975,-3.30747,0,0,12.20574
1015,5/4/2017 17:11,46,EIS,52:14.5,01:50.9,1,1,Pan_5pulse_EISSOC,4.05337,0,-0.29002,,0.001,6000,600,2,-2,20,10,9,16,4.06361,23.30818,-1.89962,600,0,0.02,10,3,0,0,0,0,0,1.02337,0.43761,23.38546,-4.65932,0,0,12.20574
1016,5/4/2017 17:11,46,EIS,52:25.9,02:02.4,1,1,Pan_5pulse_EISSOC,4.05337,0,-0.29002,,0.001,6000,449.93653,2,-2,20,10,10,16,4.06094,23.85622,-2.38926,450.70422,0,0.02,10,3,0,0,0,0,0,1.0251,0.42756,23.97556,-5.71925,0,0,12.20574
1017,5/4/2017 17:11,46,EIS,52:37.7,02:14.2,1,1,Pan_5pulse_EISSOC,4.05337,0,-0.29002,,0.001,6000,337.4048,2,-2,20,10,11,16,4.05564,24.46148,-2.81756,336.8421,0,0.02,10,3,0,0,0,0,0,1.02687,0.41703,24.62321,-6.57057,0,0,12.20574
1018,5/4/2017 17:11,46,EIS,52:49.8,02:26.3,1,1,Pan_5pulse_EISSOC,4.05337,0,-0.29002,,0.001,6000,253.0179,2,-2,20,10,12,16,4.04762,25.09611,-3.18816,253.29816,0,0.02,10,3,0,0,0,0,0,1.02721,0.40605,25.29781,-7.23996,0,0,12.20574
1019,5/4/2017 17:12,46,EIS,53:02.3,02:38.8,1,1,Pan_5pulse_EISSOC,4.05337,0,-0.29002,,0.001,6000,189.73666,2,-2,20,10,13,16,4.06431,25.776,-3.52545,189.72333,0,0.02,10,3,0,0,0,0,0,1.02929,0.39564,26.01598,-7.78817,0,0,12.20574
1020,5/4/2017 17:12,46,EIS,53:14.2,02:50.7,1,1,Pan_5pulse_EISSOC,4.05337,0,-0.29002,,0.001,6000,142.28242,2,-2,20,10,14,16,4.05569,26.48812,-3.83868,142.43323,0,0.02,10,3,0,0,0,0,0,1.02817,0.38415,26.76482,-8.24594,0,0,12.19453
1021,5/4/2017 17:12,46,EIS,53:26.5,03:03.0,1,1,Pan_5pulse_EISSOC,4.05337,0,-0.29002,,0.001,6000,106.69676,2,-2,20,10,15,16,4.06131,27.24827,-4.13651,106.66666,0,0.02,10,3,0,0,0,0,0,1.02947,0.37353,27.56046,-8.63205,0,0,12.19453
1022,5/4/2017 17:12,46,EIS,53:38.6,03:15.1,1,1,Pan_5pulse_EISSOC,4.05337,0,-0.29002,,0.001,6000,80.01129,2,-2,20,10,16,16,4.05569,28.05179,-4.42366,80,0,0.02,10,3,0,0,0,0,0,1.03051,0.36288,28.39845,-8.96153,0,0,12.20574
1023,5/4/2017 17:12,46,EIS,53:50.8,03:27.3,1,1,Pan_5pulse_EISSOC,4.05337,0,-0.29002,,0.001,6000,60,2,-2,20,10,17,16,4.04752,28.88959,-4.70566,60,0,0.02,10,3,0,0,0,0,0,1.03109,0.35226,29.27032,-9.25134,0,0,12.20574
1024,5/4/2017 17:13,46,EIS,54:02.6,03:39.1,1,1,Pan_5pulse_EISSOC,4.05337,0,-0.29002,,0.001,6000,44.99365,2,-2,20,10,18,16,4.06525,29.77552,-4.9747,44.94382,0,0.02,10,3,0,0,0,0,0,1.03137,0.34165,30.18823,-9.48499,0,0,12.19453
1025,5/4/2017 17:13,46,EIS,54:14.7,03:51.2,1,1,Pan_5pulse_EISSOC,4.05337,0,-0.29002,,0.001,6000,33.74048,2,-2,20,10,19,16,4.05571,30.67641,-5.24225,33.70787,0,0.02,10,3,0,0,0,0,0,1.03058,0.33115,31.12111,-9.69753,0,0,12.20574
1026,5/4/2017 17:13,46,EIS,54:27.5,04:04.0,1,1,Pan_5pulse_EISSOC,4.05337,0,-0.29002,,0.001,6000,25.30179,2,-2,20,10,20,16,4.04863,31.57081,-5.52756,25.31646,0,0.02,10,3,0,0,0,0,0,1.02938,0.32117,32.05105,-9.93094,0,0,12.20574
1027,5/4/2017 17:13,46,EIS,54:39.3,04:15.8,1,1,Pan_5pulse_EISSOC,4.05337,0,-0.29002,,0.001,6000,18.97367,2,-2,20,10,21,16,4.0535,32.46516,-5.87404,18.98734,0,0.02,10,3,0,0,0,0,0,1.0301,0.31222,32.99229,-10.25578,0,0,12.20574
1028,5/4/2017 17:13,46,EIS,54:52.1,04:28.6,1,1,Pan_5pulse_EISSOC,4.05337,0,-0.29002,,0.001,6000,14.22824,2,-2,20,10,22,16,4.05575,33.37633,-6.3442,14.21801,0,0.02,10,3,0,0,0,0,0,1.02953,0.30304,33.97393,-10.76243,0,0,12.20574
1029,5/4/2017 17:14,46,EIS,55:03.7,04:40.2,1,1,Pan_5pulse_EISSOC,4.05337,0,-0.29002,,0.001,6000,10.66968,2,-2,20,10,23,16,4.05575,34.35162,-6.97204,10.67616,0,0.02,10,3,0,0,0,0,0,1.03175,0.29435,35.052,-11.47296,0,0,12.20574
1030,5/4/2017 17:14,46,EIS,55:15.6,04:52.1,1,1,Pan_5pulse_EISSOC,4.05337,0,-0.29002,,0.001,6000,8.00113,2,-2,20,10,24,16,4.06534,35.4973,-7.79915,8,0,0.02,10,3,0,0,0,0,0,1.03728,0.28541,36.34398,-12.39163,0,0,12.19453
1031,5/4/2017 17:14,46,EIS,55:28.1,05:04.6,1,1,Pan_5pulse_EISSOC,4.05337,0,-0.29002,,0.001,6000,6,2,-2,20,10,25,16,4.05577,36.87677,-8.78101,6,0,0.02,10,3,0,0,0,0,0,1.0426,0.27503,37.90781,-13.39371,0,0,12.20574
1032,5/4/2017 17:14,46,EIS,55:40.0,05:16.5,1,1,Pan_5pulse_EISSOC,4.05337,0,-0.29002,,0.001,6000,4.49937,2,-2,20,10,26,16,4.05554,38.63491,-9.84293,4.5045,0,0.02,10,3,0,0,0,0,0,1.05206,0.26388,39.86903,-14.29306,0,0,12.20574
1033,5/4/2017 17:14,46,EIS,55:52.4,05:28.9,1,1,Pan_5pulse_EISSOC,4.05337,0,-0.29002,,0.001,6000,3.37405,2,-2,20,10,27,16,4.05963,40.85506,-10.82823,3.37079,0,0.02,10,3,0,0,0,0,0,1.06013,0.25083,42.26567,-14.84437,0,0,12.20574
1034,5/4/2017 17:15,46,EIS,56:04.0,05:40.5,1,1,Pan_5pulse_EISSOC,4.05337,0,-0.29002,,0.001,6000,2.53018,2,-2,20,10,28,16,4.04557,43.45398,-11.49388,2.53378,0,0.02,10,3,0,0,0,0,0,1.06344,0.23659,44.94839,-14.81583,0,0,12.19453
1035,5/4/2017 17:15,46,EIS,56:16.1,05:52.6,1,1,Pan_5pulse_EISSOC,4.05337,0,-0.29002,,0.001,6000,1.89737,2,-2,20,10,29,16,4.05578,46.25807,-11.63308,1.89873,0,0.02,10,3,0,0,0,0,0,1.06132,0.22251,47.6984,-14.11614,0,0,12.20574
1036,5/4/2017 17:15,46,EIS,56:27.7,06:04.2,1,1,Pan_5pulse_EISSOC,4.05337,0,-0.29002,,0.001,6000,1.42282,2,-2,20,10,30,16,4.05577,48.99642,-11.22232,1.42045,0,0.02,10,3,0,0,0,0,0,1.05373,0.20963,50.26519,-12.90071,0,0,12.20574
1037,5/4/2017 17:15,46,EIS,56:40.0,06:16.5,1,1,Pan_5pulse_EISSOC,4.05337,0,-0.29002,,0.001,6000,1.06697,2,-2,20,10,31,16,4.05574,51.43756,-10.38482,1.06838,0,0.02,10,3,0,0,0,0,0,1.04385,0.19892,52.4754,-11.41411,0,0,12.19453
1038,5/4/2017 17:15,46,EIS,56:52.6,06:29.0,1,1,Pan_5pulse_EISSOC,4.05337,0,-0.29002,,0.001,6000,0.80011,2,-2,20,10,32,16,4.05573,53.41246,-9.32319,0.79957,0,0.02,10,3,0,0,0,0,0,1.03301,0.19052,54.22004,-9.90127,0,0,12.20574
1039,5/4/2017 17:16,46,EIS,57:04.5,06:41.0,1,1,Pan_5pulse_EISSOC,4.05337,0,-0.29002,,0.001,6000,0.6,2,-2,20,10,33,16,4.04733,54.8922,-8.26146,0.59904,0,0.02,10,3,0,0,0,0,0,1.02368,0.18441,55.51041,-8.55897,0,0,12.19453
1040,5/4/2017 17:16,46,EIS,57:15.7,06:52.2,1,1,Pan_5pulse_EISSOC,4.05337,0,-0.29002,,0.001,6000,0.44994,2,-2,20,10,34,16,4.04562,56.00936,-7.34101,0.44964,0,0.02,10,3,0,0,0,0,0,1.01792,0.1802,56.48839,-7.46705,0,0,12.19453
1041,5/4/2017 17:16,46,EIS,57:26.4,07:02.9,1,1,Pan_5pulse_EISSOC,4.05337,0,-0.29002,,0.001,6000,0.3374,2,-2,20,10,35,16,4.04636,56.88676,-6.60463,0.33723,0,0.02,10,3,0,0,0,0,0,1.01366,0.177,57.26888,-6.62247,0,0,12.20574
1042,5/4/2017 17:16,46,EIS,57:40.2,07:16.7,1,1,Pan_5pulse_EISSOC,4.05337,0,-0.29002,,0.001,6000,0.25302,2,-2,20,10,36,16,4.04958,57.82283,-6.12941,0.2527,0,0.02,10,3,0,0,0,0,0,1.01573,0.17468,58.14679,-6.05095,0,0,12.19453
1043,5/4/2017 17:17,46,EIS,57:58.5,07:35.0,1,1,Pan_5pulse_EISSOC,4.05337,0,-0.29002,,0.001,6000,0.18974,2,-2,20,10,37,16,4.05295,58.6115,-5.84526,0.18978,0,0.02,10,3,0,0,0,0,0,1.01289,0.17196,58.90225,-5.69522,0,0,12.20574
1044,5/4/2017 17:17,46,EIS,58:21.6,07:58.1,1,1,Pan_5pulse_EISSOC,4.05273,0,-0.29002,,0.001,6000,0.14228,2,-2,20,10,38,16,4.05113,59.33491,-5.76859,0.14248,0,0.02,10,3,0,0,0,0,0,1.01225,0.1698,59.61467,-5.55289,0,0,12.19453
1045,5/4/2017 17:17,46,EIS,58:52.9,08:29.4,1,1,Pan_5pulse_EISSOC,4.05273,0,-0.29002,,0.001,6000,0.1067,2,-2,20,10,39,16,4.05548,60.07532,-5.89987,0.10678,0,0.02,10,3,0,0,0,0,0,1.01217,0.16768,60.36433,-5.60891,0,0,12.20574
1046,5/4/2017 17:18,46,EIS,59:32.4,09:08.9,1,1,Pan_5pulse_EISSOC,4.05273,0,-0.29002,,0.001,6000,0.08001,2,-2,20,10,40,16,4.05539,60.82773,-6.23029,0.07999,0,0.02,10,3,0,0,0,0,0,1.01314,0.16569,61.14597,-5.84814,0,0,12.19453
1047,5/4/2017 17:19,46,EIS,00:24.6,10:01.1,1,1,Pan_5pulse_EISSOC,4.05273,0,-0.29002,,0.001,6000,0.06,2,-2,20,10,41,16,4.05398,61.64363,-6.73972,0.05994,0,0.02,10,3,0,0,0,0,0,1.01425,0.16356,62.01097,-6.23958,0,0,12.20574
1048,5/4/2017 17:20,46,EIS,01:32.9,11:09.4,1,1,Pan_5pulse_EISSOC,4.05273,0,-0.29002,,0.001,6000,0.04499,2,-2,20,10,42,16,4.05446,62.54455,-7.48022,0.04507,0,0.02,10,3,0,0,0,0,0,1.01558,0.16123,62.99027,-6.82008,0,0,12.20574
1049,5/4/2017 17:22,46,EIS,03:03.8,12:40.2,1,1,Pan_5pulse_EISSOC,4.05273,0,-0.29002,,0.001,6000,0.03374,2,-2,20,10,43,16,4.05374,63.58726,-8.45776,0.03377,0,0.02,10,3,0,0,0,0,0,1.0184,0.15876,64.14727,-7.57646,0,0,12.20574
1050,5/4/2017 17:24,46,EIS,05:04.8,14:41.3,1,1,Pan_5pulse_EISSOC,4.05273,0,-0.29002,,0.001,6000,0.0253,2,-2,20,10,44,16,4.05499,64.79254,-9.67494,0.02531,0,0.02,10,3,0,0,0,0,0,1.02172,0.15596,65.5109,-8.49276,0,0,12.20574
1051,5/4/2017 17:26,46,EIS,07:45.6,17:22.1,1,1,Pan_5pulse_EISSOC,4.05273,0,-0.29002,,0.001,6000,0.01897,2,-2,20,10,45,16,4.05481,66.23133,-11.20188,0.01896,0,0.02,10,3,0,0,0,0,0,1.02494,0.15258,67.17195,-9.59974,0,0,12.20574
1052,5/4/2017 17:30,46,EIS,11:19.0,20:55.5,1,1,Pan_5pulse_EISSOC,4.05209,0,-0.29002,,0.001,6000,0.01423,2,-2,20,10,46,16,4.05427,67.9997,-12.93518,0.01422,0,0.02,10,3,0,0,0,0,0,1.03057,0.14889,69.21906,-10.77036,0,0,12.19453
1053,5/4/2017 17:35,46,EIS,16:02.6,25:39.1,1,1,Pan_5pulse_EISSOC,4.05209,0,-0.29002,,0.001,6000,0.01067,2,-2,20,10,47,16,4.05461,70.00163,-15.05542,0.01065,0,0.02,10,3,0,0,0,0,0,1.03421,0.14444,71.60233,-12.13784,0,0,12.19453
1054,5/4/2017 17:41,46,EIS,22:19.7,31:56.2,1,1,Pan_5pulse_EISSOC,4.05209,0,-0.29002,,0.001,6000,0.008,2,-2,20,10,48,16,4.05458,72.57579,-17.43754,0.008,0,0.02,10,3,0,0,0,0,0,1.04268,0.13969,74.64123,-13.51018,0,0,12.20574
1055,5/4/2017 17:49,46,EIS,30:42.1,40:18.6,1,1,Pan_5pulse_EISSOC,4.05209,0,-0.29002,,0.001,6000,0.006,2,-2,20,10,49,16,4.05441,75.70729,-20.16452,0.006,0,0.02,10,3,0,0,0,0,0,1.04931,0.13393,78.34667,-14.9144,0,0,12.19453
1056,5/4/2017 18:00,46,EIS,41:52.3,51:28.8,1,1,Pan_5pulse_EISSOC,4.05209,0,-0.29002,,0.001,6000,0.0045,2,-2,20,10,50,16,4.05438,79.40596,-23.03715,0.00449,0,0.02,10,3,0,0,0,0,0,1.05566,0.12768,82.6802,-16.17843,0,0,12.20574
1057,5/4/2017 18:15,46,EIS,56:44.0,06:20.5,1,1,Pan_5pulse_EISSOC,4.05209,0,-0.29002,,0.001,6000,0.00337,2,-2,20,10,51,16,4.05457,83.86161,-25.86883,0.00338,0,0.02,10,3,0,0,0,0,0,1.06159,0.12096,87.76085,-17.14345,0,0,12.20574
1058,5/4/2017 18:35,46,EIS,16:31.3,26:07.8,1,1,Pan_5pulse_EISSOC,4.05209,0,-0.29002,,0.001,6000,0.00253,2,-2,20,10,52,16,4.05475,88.51509,-28.73842,0.00253,0,0.02,10,3,0,0,0,0,0,1.06005,0.11391,93.06351,-17.98719,0,0,12.20574
1059,5/4/2017 19:01,46,EIS,42:55.8,52:32.3,1,1,Pan_5pulse_EISSOC,4.05273,0,-0.29002,,0.001,6000,0.0019,2,-2,20,10,53,16,4.05508,93.4381,-31.64185,0.0019,0,0.02,10,3,0,0,0,0,0,1.06017,0.10747,98.65032,-18.70814,0,0,12.00399
1060,5/4/2017 19:37,46,EIS,18:05.4,27:41.9,1,1,Pan_5pulse_EISSOC,4.05273,0,-0.29002,,0.001,6000,0.00142,2,-2,20,10,54,16,4.05524,98.1708,-35.14914,0.00142,0,0.02,10,3,0,0,0,0,0,1.06017,0.10135,104.27353,-19.69943,0,0,12.20574
1062,5/6/2017 3:10,53,EIS,51:11.4,00:21.7,4,1,Pan_5pulse_EISSOC,3.38167,0,-2.46502,,0.001,6000,6000,2,-2,20,10,1,16,3.38411,23.38345,8.28744,6000,0,0.02,10,3,0,0,0,0,0,0.99714,0.40193,24.80862,19.51509,0,0,12.19453
1063,5/6/2017 3:10,53,EIS,51:22.1,00:32.5,4,1,Pan_5pulse_EISSOC,3.38167,0,-2.46502,,0.001,6000,4499.36526,2,-2,20,10,2,16,3.38211,23.09861,6.14277,4571.42871,0,0.02,10,3,0,0,0,0,0,0.96205,0.40251,23.90145,14.89236,0,0,12.19453
1064,5/6/2017 3:10,53,EIS,51:33.0,00:43.3,4,1,Pan_5pulse_EISSOC,3.38167,0,-2.46502,,0.001,6000,3374.04795,2,-2,20,10,3,16,3.38556,22.97055,4.23555,3428.57153,0,0.02,10,3,0,0,0,0,0,0.9763,0.41798,23.35778,10.44746,0,0,12.19453
1065,5/6/2017 3:10,53,EIS,51:43.7,00:54.1,4,1,Pan_5pulse_EISSOC,3.38167,0,-2.46502,,0.001,6000,2530.17902,2,-2,20,10,4,16,3.38499,23.0179,2.57086,2526.31567,0,0.02,10,3,0,0,0,0,0,0.9763,0.42782,23.16103,6.37294,0,0,12.19453
1066,5/6/2017 3:11,53,EIS,51:54.7,01:05.1,4,1,Pan_5pulse_EISSOC,3.38167,0,-2.46502,,0.001,6000,1897.3666,2,-2,20,10,5,16,3.38023,23.21233,1.27633,1882.35291,0,0.02,10,3,0,0,0,0,0,1.00333,0.43159,23.24739,3.14724,0,0,12.19453
1067,5/6/2017 3:11,53,EIS,52:05.7,01:16.0,4,1,Pan_5pulse_EISSOC,3.38167,0,-2.46502,,0.001,6000,1422.82422,2,-2,20,10,6,16,3.38372,23.49168,0.30213,1432.83582,0,0.02,10,3,0,0,0,0,0,1.01033,0.43004,23.49362,0.73685,0,0,12.20574
1068,5/6/2017 3:11,53,EIS,52:16.6,01:27.0,4,1,Pan_5pulse_EISSOC,3.38167,0,-2.46502,,0.001,6000,1066.96765,2,-2,20,10,7,16,3.38534,23.87325,-0.55212,1066.66663,0,0.02,10,3,0,0,0,0,0,1.01621,0.42556,23.87963,-1.32484,0,0,12.19453
1069,5/6/2017 3:11,53,EIS,52:27.7,01:38.1,4,1,Pan_5pulse_EISSOC,3.38167,0,-2.46502,,0.001,6000,800.11286,2,-2,20,10,8,16,3.37633,24.31234,-1.22926,800,0,0.02,10,3,0,0,0,0,0,1.01937,0.41875,24.34339,-2.89448,0,0,12.20574
1070,5/6/2017 3:11,53,EIS,52:39.0,01:49.4,4,1,Pan_5pulse_EISSOC,3.38232,0,-2.46502,,0.001,6000,600,2,-2,20,10,9,16,3.38382,24.8026,-1.78609,600,0,0.02,10,3,0,0,0,0,0,1.02135,0.41073,24.86683,-4.11888,0,0,12.19453
1071,5/6/2017 3:11,53,EIS,52:50.5,02:00.9,4,1,Pan_5pulse_EISSOC,3.38167,0,-2.46502,,0.001,6000,449.93653,2,-2,20,10,10,16,3.38384,25.3384,-2.24728,450.70422,0,0.02,10,3,0,0,0,0,0,1.02291,0.40212,25.43786,-5.06833,0,0,12.19453
1072,5/6/2017 3:12,53,EIS,53:02.1,02:12.5,4,1,Pan_5pulse_EISSOC,3.38232,0,-2.46502,,0.001,6000,337.4048,2,-2,20,10,11,16,3.38385,25.92118,-2.64358,336.8421,0,0.02,10,3,0,0,0,0,0,1.02409,0.39304,26.05563,-5.8232,0,0,12.20574
1073,5/6/2017 3:12,53,EIS,53:14.1,02:24.5,4,1,Pan_5pulse_EISSOC,3.38232,0,-2.46502,,0.001,6000,253.0179,2,-2,20,10,12,16,3.3839,26.5258,-2.97988,253.29816,0,0.02,10,3,0,0,0,0,0,1.02437,0.38377,26.69265,-6.40967,0,0,12.40748
1074,5/6/2017 3:12,53,EIS,53:26.5,02:36.9,4,1,Pan_5pulse_EISSOC,3.38232,0,-2.46502,,0.001,6000,189.73666,2,-2,20,10,13,16,3.39095,27.16611,-3.27927,189.72333,0,0.02,10,3,0,0,0,0,0,1.02595,0.37493,27.36332,-6.88298,0,0,12.39628
1075,5/6/2017 3:12,53,EIS,53:38.5,02:48.9,4,1,Pan_5pulse_EISSOC,3.38232,0,-2.46502,,0.001,6000,142.28242,2,-2,20,10,14,16,3.39381,27.83099,-3.55407,142.43323,0,0.02,10,3,0,0,0,0,0,1.02477,0.36525,28.057,-7.2774,0,0,12.19453
1076,5/6/2017 3:12,53,EIS,53:50.6,03:01.0,4,1,Pan_5pulse_EISSOC,3.38232,0,-2.46502,,0.001,6000,106.69676,2,-2,20,10,15,16,3.37381,28.53477,-3.81272,106.66666,0,0.02,10,3,0,0,0,0,0,1.02571,0.35629,28.78836,-7.6106,0,0,12.19453
1077,5/6/2017 3:13,53,EIS,54:02.4,03:12.8,4,1,Pan_5pulse_EISSOC,3.38232,0,-2.46502,,0.001,6000,80.01129,2,-2,20,10,16,16,3.384,29.2742,-4.06235,80,0,0.02,10,3,0,0,0,0,0,1.02676,0.34741,29.55472,-7.90043,0,0,12.19453
1078,5/6/2017 3:13,53,EIS,54:14.5,03:24.9,4,1,Pan_5pulse_EISSOC,3.38232,0,-2.46502,,0.001,6000,60,2,-2,20,10,17,16,3.38957,30.04183,-4.3104,60,0,0.02,10,3,0,0,0,0,0,1.02738,0.33852,30.34948,-8.16507,0,0,12.19453
1079,5/6/2017 3:13,53,EIS,54:26.0,03:36.4,4,1,Pan_5pulse_EISSOC,3.38232,0,-2.46502,,0.001,6000,44.99365,2,-2,20,10,18,16,3.37987,30.85043,-4.54983,44.94382,0,0.02,10,3,0,0,0,0,0,1.02741,0.32947,31.18413,-8.38951,0,0,12.20574
1080,5/6/2017 3:13,53,EIS,54:37.9,03:48.3,4,1,Pan_5pulse_EISSOC,3.38232,0,-2.46502,,0.001,6000,33.74048,2,-2,20,10,19,16,3.38405,31.67287,-4.786,33.70787,0,0.02,10,3,0,0,0,0,0,1.02689,0.32058,32.03243,-8.5928,0,0,12.40748
1081,5/6/2017 3:13,53,EIS,54:50.5,04:00.8,4,1,Pan_5pulse_EISSOC,3.38232,0,-2.46502,,0.001,6000,25.30179,2,-2,20,10,20,16,3.3792,32.49832,-5.02809,25.31646,0,0.02,10,3,0,0,0,0,0,1.02612,0.31203,32.88499,-8.79498,0,0,12.40748
1082,5/6/2017 3:14,53,EIS,55:02.6,04:13.0,4,1,Pan_5pulse_EISSOC,3.38232,0,-2.46502,,0.001,6000,18.97367,2,-2,20,10,21,16,3.37572,33.31323,-5.30569,18.98734,0,0.02,10,3,0,0,0,0,0,1.02653,0.30431,33.73309,-9.04931,0,0,12.19453
1083,5/6/2017 3:14,53,EIS,55:15.0,04:25.4,4,1,Pan_5pulse_EISSOC,3.38232,0,-2.46502,,0.001,6000,14.22824,2,-2,20,10,22,16,3.3891,34.10827,-5.66685,14.21801,0,0.02,10,3,0,0,0,0,0,1.02473,0.29637,34.57582,-9.43312,0,0,12.19453
1084,5/6/2017 3:14,53,EIS,55:26.6,04:37.0,4,1,Pan_5pulse_EISSOC,3.38232,0,-2.46502,,0.001,6000,10.66968,2,-2,20,10,23,16,3.37451,34.88109,-6.15231,10.67616,0,0.02,10,3,0,0,0,0,0,1.02453,0.28926,35.4195,-10.00293,0,0,12.19453
1085,5/6/2017 3:14,53,EIS,55:39.1,04:49.5,4,1,Pan_5pulse_EISSOC,3.38232,0,-2.46502,,0.001,6000,8.00113,2,-2,20,10,24,16,3.39036,35.67594,-6.8435,8,0,0.02,10,3,0,0,0,0,0,1.02595,0.28242,36.32638,-10.8588,0,0,12.19453
1086,5/6/2017 3:14,53,EIS,55:52.0,05:02.3,4,1,Pan_5pulse_EISSOC,3.38232,0,-2.46502,,0.001,6000,6,2,-2,20,10,25,16,3.3793,36.49608,-7.7756,6,0,0.02,10,3,0,0,0,0,0,1.02677,0.27516,37.3152,-12.02721,0,0,12.20574
1087,5/6/2017 3:15,53,EIS,56:03.8,05:14.2,4,1,Pan_5pulse_EISSOC,3.38232,0,-2.46502,,0.001,6000,4.49937,2,-2,20,10,26,16,3.3899,37.43705,-9.02865,4.5045,0,0.02,10,3,0,0,0,0,0,1.03238,0.26808,38.51038,-13.55904,0,0,12.20574
1088,5/6/2017 3:15,53,EIS,56:16.0,05:26.3,4,1,Pan_5pulse_EISSOC,3.38232,0,-2.46502,,0.001,6000,3.37405,2,-2,20,10,27,16,3.38411,38.58253,-10.66565,3.37079,0,0.02,10,3,0,0,0,0,0,1.03944,0.25967,40.02958,-15.45278,0,0,12.19453
1089,5/6/2017 3:15,53,EIS,56:27.5,05:37.9,4,1,Pan_5pulse_EISSOC,3.38232,0,-2.46502,,0.001,6000,2.53018,2,-2,20,10,28,16,3.37969,40.02384,-12.71163,2.53378,0,0.02,10,3,0,0,0,0,0,1.03944,0.24982,41.99397,-17.61992,0,0,12.40748
1090,5/6/2017 3:15,53,EIS,56:39.6,05:49.9,4,1,Pan_5pulse_EISSOC,3.38232,0,-2.46502,,0.001,6000,1.89737,2,-2,20,10,29,16,3.38063,41.87699,-15.1956,1.89873,0,0.02,10,3,0,0,0,0,0,1.0609,0.23814,44.54872,-19.94395,0,0,12.39628
1091,5/6/2017 3:15,53,EIS,56:51.1,06:01.4,4,1,Pan_5pulse_EISSOC,3.38232,0,-2.46502,,0.001,6000,1.42282,2,-2,20,10,30,16,3.38378,44.34896,-18.12731,1.42045,0,0.02,10,3,0,0,0,0,0,1.07528,0.22443,47.91064,-22.23193,0,0,12.19453
1092,5/6/2017 3:16,53,EIS,57:03.3,06:13.7,4,1,Pan_5pulse_EISSOC,3.38232,0,-2.46502,,0.001,6000,1.06697,2,-2,20,10,31,16,3.38388,47.61614,-21.30971,1.06838,0,0.02,10,3,0,0,0,0,0,1.08886,0.20872,52.16704,-24.11,0,0,12.19453
1093,5/6/2017 3:16,53,EIS,57:16.1,06:26.5,4,1,Pan_5pulse_EISSOC,3.38232,0,-2.46502,,0.001,6000,0.80011,2,-2,20,10,32,16,3.38181,51.81792,-24.60138,0.79957,0,0.02,10,3,0,0,0,0,0,1.0993,0.19165,57.36135,-25.39677,0,0,12.19453
1094,5/6/2017 3:16,53,EIS,57:27.9,06:38.3,4,1,Pan_5pulse_EISSOC,3.38167,0,-2.46502,,0.001,6000,0.6,2,-2,20,10,33,16,3.38364,56.92397,-27.61389,0.59904,0,0.02,10,3,0,0,0,0,0,1.10286,0.17431,63.2682,-25.87808,0,0,12.19453
1095,5/6/2017 3:16,53,EIS,57:39.4,06:49.8,4,1,Pan_5pulse_EISSOC,3.38232,0,-2.46502,,0.001,6000,0.44994,2,-2,20,10,34,16,3.37407,62.69275,-29.90508,0.44964,0,0.02,10,3,0,0,0,0,0,1.09816,0.1581,69.46003,-25.50162,0,0,12.39628
1096,5/6/2017 3:16,53,EIS,57:49.9,07:00.3,4,1,Pan_5pulse_EISSOC,3.38167,0,-2.46502,,0.001,6000,0.3374,2,-2,20,10,35,16,3.37311,68.89218,-31.20793,0.33723,0,0.02,10,3,0,0,0,0,0,1.08864,0.14394,75.63113,-24.37037,0,0,12.19453
1097,5/6/2017 3:17,53,EIS,58:03.8,07:14.1,4,1,Pan_5pulse_EISSOC,3.38167,0,-2.46502,,0.001,6000,0.25302,2,-2,20,10,36,16,3.37923,76.49434,-31.28074,0.2527,0,0.02,10,3,0,0,0,0,0,1.09297,0.13225,82.64303,-22.24107,0,0,12.39628
1098,5/6/2017 3:17,53,EIS,58:22.0,07:32.3,4,1,Pan_5pulse_EISSOC,3.38232,0,-2.46502,,0.001,6000,0.18974,2,-2,20,10,37,16,3.38386,83.41542,-30.30436,0.18978,0,0.02,10,3,0,0,0,0,0,1.07394,0.12101,88.74957,-19.9658,0,0,12.19453
1099,5/6/2017 3:17,53,EIS,58:45.7,07:56.1,4,1,Pan_5pulse_EISSOC,3.38232,0,-2.46502,,0.001,6000,0.14228,2,-2,20,10,38,16,3.37641,89.8904,-28.63118,0.14248,0,0.02,10,3,0,0,0,0,0,1.06307,0.11268,94.33996,-17.66731,0,0,12.19453
