Repository: ali-azary/python-postgresql

# SOH-from-EIS
State of Health of Li-ion batteries from Electrochemical Impedance Spectroscopy
the data taken from https://prod-dcd-datasets-cache-zipfiles.s3.eu-west-1.amazonaws.com/wykht8y7tg-1.zip
first data is converted and cleaned into properly-formatted csv files.
All the EIS data are combined into one file and used with GPR ML model to predict SoH with SoH, impedance, frenquency, and temperature data at hand. SoH values are calulated using nominal capacity and current Ah values.

File: EIS.csv (part 7 of 18)
id,Time Stamp,Step,Status,Prog Time,Step Time,Cycle,Cycle Level,Procedure,Voltage,Current,AhAccu,Energy,StartFreq,EndFreq,SetFreq,AAcMax,VAcMin,VAcMax,mvIdeal,Go,Status.1,U1,Zreal1,Zimg1,ActFreq,EisError,AACStart,MinIntervalTime,CountOfPeriods,UIdeal,AStart,MinDuration,MinPeriods,RemTime,VRelativ,AAmplitude,Betrag,Phase,ChamberT,ChamberSP,Temp45
1100,5/6/2017 3:18,53,EIS,59:16.5,08:26.8,4,1,Pan_5pulse_EISSOC,3.38232,0,-2.46502,,0.001,6000,0.1067,2,-2,20,10,39,16,3.38087,95.4957,-26.57222,0.10678,0,0.02,10,3,0,0,0,0,0,1.05056,0.10599,99.12372,-15.54953,0,0,12.19453
1101,5/6/2017 3:19,53,EIS,59:55.7,09:06.0,4,1,Pan_5pulse_EISSOC,3.38167,0,-2.46502,,0.001,6000,0.08001,2,-2,20,10,40,16,3.37912,100.32301,-24.57289,0.07999,0,0.02,10,3,0,0,0,0,0,1.04185,0.10087,103.2886,-13.76293,0,0,12.20574
1102,5/6/2017 3:19,53,EIS,00:47.8,09:58.2,4,1,Pan_5pulse_EISSOC,3.38167,0,-2.46502,,0.001,6000,0.06,2,-2,20,10,41,16,3.38035,104.57382,-22.83921,0.05994,0,0.02,10,3,0,0,0,0,0,1.03673,0.09686,107.03884,-12.3201,0,0,12.19453
1103,5/6/2017 3:21,53,EIS,01:56.5,11:06.9,4,1,Pan_5pulse_EISSOC,3.38167,0,-2.46502,,0.001,6000,0.04499,2,-2,20,10,42,16,3.38204,107.95493,-21.6414,0.04507,0,0.02,10,3,0,0,0,0,0,1.02833,0.0934,110.10276,-11.33566,0,0,12.40748
1104,5/6/2017 3:22,53,EIS,03:27.9,12:38.3,4,1,Pan_5pulse_EISSOC,3.38232,0,-2.46502,,0.001,6000,0.03374,2,-2,20,10,43,16,3.38377,111.04046,-20.95928,0.03377,0,0.02,10,3,0,0,0,0,0,1.02604,0.0908,113.00122,-10.68902,0,0,12.19453
1105,5/6/2017 3:24,53,EIS,05:29.0,14:39.3,4,1,Pan_5pulse_EISSOC,3.38232,0,-2.46502,,0.001,6000,0.0253,2,-2,20,10,44,16,3.38309,113.84977,-20.867,0.02531,0,0.02,10,3,0,0,0,0,0,1.02536,0.08859,115.74629,-10.3862,0,0,12.19453
1106,5/6/2017 3:27,53,EIS,08:09.2,17:19.6,4,1,Pan_5pulse_EISSOC,3.38232,0,-2.46502,,0.001,6000,0.01897,2,-2,20,10,45,16,3.38391,116.64581,-21.4327,0.01896,0,0.02,10,3,0,0,0,0,0,1.02377,0.08632,118.59851,-10.41149,0,0,12.19453
1107,5/6/2017 3:30,53,EIS,11:42.4,20:52.8,4,1,Pan_5pulse_EISSOC,3.38232,0,-2.46502,,0.001,6000,0.01423,2,-2,20,10,46,16,3.38347,119.56832,-22.65316,0.01422,0,0.02,10,3,0,0,0,0,0,1.02644,0.08434,121.69531,-10.72798,0,0,12.19453
1108,5/6/2017 3:35,53,EIS,16:26.0,25:36.4,4,1,Pan_5pulse_EISSOC,3.38232,0,-2.46502,,0.001,6000,0.01067,2,-2,20,10,47,16,3.38419,122.49985,-24.52005,0.01065,0,0.02,10,3,0,0,0,0,0,1.02625,0.08215,124.92976,-11.31896,0,0,12.20574
1109,5/6/2017 3:41,53,EIS,22:43.1,31:53.4,4,1,Pan_5pulse_EISSOC,3.38296,0,-2.46502,,0.001,6000,0.008,2,-2,20,10,48,16,3.3841,125.79067,-26.93142,0.008,0,0.02,10,3,0,0,0,0,0,1.02982,0.08005,128.64134,-12.08443,0,0,12.20574
1110,5/6/2017 3:50,53,EIS,31:05.4,40:15.8,4,1,Pan_5pulse_EISSOC,3.38296,0,-2.46502,,0.001,6000,0.006,2,-2,20,10,49,16,3.38469,129.62602,-30.06198,0.006,0,0.02,10,3,0,0,0,0,0,1.0342,0.07772,133.06625,-13.05683,0,0,12.19453
1111,5/6/2017 4:01,53,EIS,42:15.6,51:25.9,4,1,Pan_5pulse_EISSOC,3.38296,0,-2.46502,,0.001,6000,0.0045,2,-2,20,10,50,16,3.38472,133.81517,-33.71661,0.00449,0,0.02,10,3,0,0,0,0,0,1.03748,0.07518,137.9975,-14.14211,0,0,12.19453
1112,5/6/2017 4:16,53,EIS,57:07.2,06:17.5,4,1,Pan_5pulse_EISSOC,3.3836,0,-2.46502,,0.001,6000,0.00337,2,-2,20,10,51,16,3.38505,138.6939,-37.84832,0.00338,0,0.02,10,3,0,0,0,0,0,1.0417,0.07246,143.76541,-15.26385,0,0,12.40748
1113,5/6/2017 4:35,53,EIS,16:53.9,26:04.3,4,1,Pan_5pulse_EISSOC,3.3836,0,-2.46502,,0.001,6000,0.00253,2,-2,20,10,52,16,3.38565,143.67378,-42.66354,0.00253,0,0.02,10,3,0,0,0,0,0,1.04192,0.06952,149.87439,-16.53864,0,0,12.36265
1114,5/6/2017 5:02,53,EIS,43:18.2,52:28.6,4,1,Pan_5pulse_EISSOC,3.38425,0,-2.46502,,0.001,6000,0.0019,2,-2,20,10,53,16,3.38602,149.12006,-48.36336,0.0019,0,0.02,10,3,0,0,0,0,0,1.04631,0.06674,156.76673,-17.96917,0,0,12.20574
1115,5/6/2017 5:37,53,EIS,18:27.8,27:38.1,4,1,Pan_5pulse_EISSOC,3.38489,0,-2.46502,,0.001,6000,0.00142,2,-2,20,10,54,16,3.38644,154.42173,-55.67184,0.00142,0,0.02,10,3,0,0,0,0,0,1.04631,0.06379,164.15062,-19.82516,0,0,12.40748
1117,5/5/2017 8:30,46,EIS,10:56.5,00:21.9,5,1,Pan_5pulse_EISSOC,3.65704,0,-1.45001,,0.001,6000,6000,2,-2,20,10,1,16,3.65961,22.53915,8.19242,6000,0,0.02,10,3,0,0,0,0,0,0.99693,0.4157,23.98185,19.97494,0,0,12.40748
1118,5/5/2017 8:30,46,EIS,11:07.4,00:32.8,5,1,Pan_5pulse_EISSOC,3.65704,0,-1.45001,,0.001,6000,4499.36526,2,-2,20,10,2,16,3.66041,22.21416,6.1012,4571.42871,0,0.02,10,3,0,0,0,0,0,0.9593,0.41642,23.03679,15.3578,0,0,12.40748
1119,5/5/2017 8:30,46,EIS,11:18.3,00:43.7,5,1,Pan_5pulse_EISSOC,3.65704,0,-1.45001,,0.001,6000,3374.04795,2,-2,20,10,3,16,3.65745,22.05256,4.23349,3428.57153,0,0.02,10,3,0,0,0,0,0,0.97376,0.43364,22.45524,10.86702,0,0,12.40748
1120,5/5/2017 8:30,46,EIS,11:29.2,00:54.6,5,1,Pan_5pulse_EISSOC,3.65769,0,-1.45001,,0.001,6000,2530.17902,2,-2,20,10,4,16,3.66285,22.06909,2.59719,2526.31567,0,0.02,10,3,0,0,0,0,0,0.9889,0.44502,22.22139,6.71195,0,0,12.41869
1121,5/5/2017 8:30,46,EIS,11:40.2,01:05.6,5,1,Pan_5pulse_EISSOC,3.65704,0,-1.45001,,0.001,6000,1897.3666,2,-2,20,10,5,16,3.66171,22.23805,1.31866,1882.35291,0,0.02,10,3,0,0,0,0,0,1.00213,0.44985,22.27711,3.39353,0,0,12.41869
1122,5/5/2017 8:30,46,EIS,11:51.8,01:17.1,5,1,Pan_5pulse_EISSOC,3.65769,0,-1.45001,,0.001,6000,1422.82422,2,-2,20,10,6,16,3.6597,22.49549,0.35258,1432.83582,0,0.02,10,3,0,0,0,0,0,1.00969,0.44879,22.49826,0.89795,0,0,12.40748
1123,5/5/2017 8:31,46,EIS,12:03.0,01:28.4,5,1,Pan_5pulse_EISSOC,3.65769,0,-1.45001,,0.001,6000,1066.96765,2,-2,20,10,7,16,3.66418,22.85816,-0.49824,1066.66663,0,0.02,10,3,0,0,0,0,0,1.01607,0.4444,22.86359,-1.24868,0,0,12.40748
1124,5/5/2017 8:31,46,EIS,12:14.2,01:39.5,5,1,Pan_5pulse_EISSOC,3.65769,0,-1.45001,,0.001,6000,800.11286,2,-2,20,10,8,16,3.6673,23.28193,-1.17442,800,0,0.02,10,3,0,0,0,0,0,1.01947,0.43732,23.31153,-2.88775,0,0,12.41869
1125,5/5/2017 8:31,46,EIS,12:25.4,01:50.8,5,1,Pan_5pulse_EISSOC,3.65769,0,-1.45001,,0.001,6000,600,2,-2,20,10,9,16,3.65975,23.75951,-1.73385,600,0,0.02,10,3,0,0,0,0,0,1.0219,0.42896,23.82269,-4.17375,0,0,12.4299
1126,5/5/2017 8:31,46,EIS,12:37.3,02:02.6,5,1,Pan_5pulse_EISSOC,3.65769,0,-1.45001,,0.001,6000,449.93653,2,-2,20,10,10,16,3.6598,24.28272,-2.19708,450.70422,0,0.02,10,3,0,0,0,0,0,1.02334,0.41971,24.38191,-5.17,0,0,12.40748
1127,5/5/2017 8:31,46,EIS,12:49.0,02:14.3,5,1,Pan_5pulse_EISSOC,3.65769,0,-1.45001,,0.001,6000,337.4048,2,-2,20,10,11,16,3.66613,24.85698,-2.5955,336.8421,0,0.02,10,3,0,0,0,0,0,1.02485,0.41007,24.99212,-5.96108,0,0,12.40748
1128,5/5/2017 8:32,46,EIS,13:01.1,02:26.4,5,1,Pan_5pulse_EISSOC,3.65769,0,-1.45001,,0.001,6000,253.0179,2,-2,20,10,12,16,3.65984,25.45669,-2.93325,253.29816,0,0.02,10,3,0,0,0,0,0,1.02523,0.40009,25.62513,-6.57293,0,0,12.41869
1129,5/5/2017 8:32,46,EIS,13:13.5,02:38.9,5,1,Pan_5pulse_EISSOC,3.65769,0,-1.45001,,0.001,6000,189.73666,2,-2,20,10,13,16,3.65986,26.09674,-3.23387,189.72333,0,0.02,10,3,0,0,0,0,0,1.02698,0.39054,26.29634,-7.06399,0,0,12.41869
1130,5/5/2017 8:32,46,EIS,13:25.3,02:50.7,5,1,Pan_5pulse_EISSOC,3.65769,0,-1.45001,,0.001,6000,142.28242,2,-2,20,10,14,16,3.66676,26.7652,-3.50595,142.43323,0,0.02,10,3,0,0,0,0,0,1.02597,0.38007,26.99384,-7.46263,0,0,12.41869
1131,5/5/2017 8:32,46,EIS,13:37.6,03:03.0,5,1,Pan_5pulse_EISSOC,3.65769,0,-1.45001,,0.001,6000,106.69676,2,-2,20,10,15,16,3.64976,27.47767,-3.75697,106.66666,0,0.02,10,3,0,0,0,0,0,1.02711,0.37035,27.73332,-7.78567,0,0,12.41869
1132,5/5/2017 8:32,46,EIS,13:49.3,03:14.6,5,1,Pan_5pulse_EISSOC,3.65769,0,-1.45001,,0.001,6000,80.01129,2,-2,20,10,16,16,3.65994,28.23259,-3.99033,80,0,0.02,10,3,0,0,0,0,0,1.02826,0.36063,28.51319,-8.04477,0,0,12.41869
1133,5/5/2017 8:33,46,EIS,14:01.5,03:26.8,5,1,Pan_5pulse_EISSOC,3.65769,0,-1.45001,,0.001,6000,60,2,-2,20,10,17,16,3.6581,29.02051,-4.2098,60,0,0.02,10,3,0,0,0,0,0,1.02885,0.35085,29.32427,-8.25392,0,0,12.40748
1134,5/5/2017 8:33,46,EIS,14:13.1,03:38.4,5,1,Pan_5pulse_EISSOC,3.65769,0,-1.45001,,0.001,6000,44.99365,2,-2,20,10,18,16,3.66821,29.85559,-4.40275,44.94382,0,0.02,10,3,0,0,0,0,0,1.02885,0.341,30.17848,-8.38884,0,0,12.41869
1135,5/5/2017 8:33,46,EIS,14:25.5,03:50.8,5,1,Pan_5pulse_EISSOC,3.65769,0,-1.45001,,0.001,6000,33.74048,2,-2,20,10,19,16,3.64978,30.71866,-4.57118,33.70787,0,0.02,10,3,0,0,0,0,0,1.02875,0.33125,31.05691,-8.46395,0,0,12.40748
1136,5/5/2017 8:33,46,EIS,14:37.9,04:03.2,5,1,Pan_5pulse_EISSOC,3.65769,0,-1.45001,,0.001,6000,25.30179,2,-2,20,10,20,16,3.65379,31.60316,-4.71681,25.31646,0,0.02,10,3,0,0,0,0,0,1.02835,0.32183,31.95322,-8.48881,0,0,12.40748
1137,5/5/2017 8:33,46,EIS,14:49.7,04:15.1,5,1,Pan_5pulse_EISSOC,3.65769,0,-1.45001,,0.001,6000,18.97367,2,-2,20,10,21,16,3.66003,32.51769,-4.85381,18.98734,0,0.02,10,3,0,0,0,0,0,1.0297,0.31319,32.87795,-8.48967,0,0,12.41869
1138,5/5/2017 8:34,46,EIS,15:01.9,04:27.3,5,1,Pan_5pulse_EISSOC,3.65769,0,-1.45001,,0.001,6000,14.22824,2,-2,20,10,22,16,3.65047,33.46816,-4.98379,14.21801,0,0.02,10,3,0,0,0,0,0,1.02896,0.30409,33.83719,-8.46975,0,0,12.40748
1139,5/5/2017 8:34,46,EIS,15:13.6,04:38.9,5,1,Pan_5pulse_EISSOC,3.65769,0,-1.45001,,0.001,6000,10.66968,2,-2,20,10,23,16,3.66012,34.46854,-5.08936,10.67616,0,0.02,10,3,0,0,0,0,0,1.02981,0.29556,34.84224,-8.39917,0,0,12.40748
1140,5/5/2017 8:34,46,EIS,15:25.7,04:51.1,5,1,Pan_5pulse_EISSOC,3.65769,0,-1.45001,,0.001,6000,8.00113,2,-2,20,10,24,16,3.67004,35.55445,-5.15065,8,0,0.02,10,3,0,0,0,0,0,1.03142,0.2871,35.92559,-8.2429,0,0,12.40748
1141,5/5/2017 8:34,46,EIS,15:38.1,05:03.5,5,1,Pan_5pulse_EISSOC,3.65769,0,-1.45001,,0.001,6000,6,2,-2,20,10,25,16,3.66455,36.65973,-5.09735,6,0,0.02,10,3,0,0,0,0,0,1.02981,0.27823,37.01241,-7.91593,0,0,12.41869
1142,5/5/2017 8:34,46,EIS,15:49.9,05:15.3,5,1,Pan_5pulse_EISSOC,3.65769,0,-1.45001,,0.001,6000,4.49937,2,-2,20,10,26,16,3.65339,37.76542,-4.90423,4.5045,0,0.02,10,3,0,0,0,0,0,1.02981,0.27028,38.08252,-7.39904,0,0,12.40748
1143,5/5/2017 8:35,46,EIS,16:02.2,05:27.6,5,1,Pan_5pulse_EISSOC,3.65769,0,-1.45001,,0.001,6000,3.37405,2,-2,20,10,27,16,3.66016,38.80193,-4.55719,3.37079,0,0.02,10,3,0,0,0,0,0,1.02594,0.2626,39.06863,-6.69856,0,0,12.40748
1144,5/5/2017 8:35,46,EIS,16:14.0,05:39.3,5,1,Pan_5pulse_EISSOC,3.65769,0,-1.45001,,0.001,6000,2.53018,2,-2,20,10,28,16,3.66719,39.7095,-4.13021,2.53378,0,0.02,10,3,0,0,0,0,0,1.0218,0.25594,39.92372,-5.93802,0,0,12.40748
1145,5/5/2017 8:35,46,EIS,16:26.1,05:51.5,5,1,Pan_5pulse_EISSOC,3.65769,0,-1.45001,,0.001,6000,1.89737,2,-2,20,10,29,16,3.66894,40.42295,-3.64413,1.89873,0,0.02,10,3,0,0,0,0,0,1.01677,0.25052,40.58687,-5.15129,0,0,12.41869
1146,5/5/2017 8:35,46,EIS,16:37.7,06:03.0,5,1,Pan_5pulse_EISSOC,3.65769,0,-1.45001,,0.001,6000,1.42282,2,-2,20,10,30,16,3.67016,40.99298,-3.19097,1.42045,0,0.02,10,3,0,0,0,0,0,1.01291,0.24635,41.11699,-4.45103,0,0,12.40748
1147,5/5/2017 8:35,46,EIS,16:49.8,06:15.1,5,1,Pan_5pulse_EISSOC,3.65769,0,-1.45001,,0.001,6000,1.06697,2,-2,20,10,31,16,3.65018,41.45025,-2.79935,1.06838,0,0.02,10,3,0,0,0,0,0,1.01042,0.24321,41.54467,-3.86362,0,0,12.40748
1148,5/5/2017 8:36,46,EIS,17:02.1,06:27.4,5,1,Pan_5pulse_EISSOC,3.65769,0,-1.45001,,0.001,6000,0.80011,2,-2,20,10,32,16,3.65131,41.79722,-2.48319,0.79957,0,0.02,10,3,0,0,0,0,0,1.00766,0.24066,41.87092,-3.39997,0,0,12.41869
1149,5/5/2017 8:36,46,EIS,17:14.4,06:39.8,5,1,Pan_5pulse_EISSOC,3.65769,0,-1.45001,,0.001,6000,0.6,2,-2,20,10,33,16,3.65482,42.05387,-2.25489,0.59904,0,0.02,10,3,0,0,0,0,0,1.00569,0.2388,42.11428,-3.0692,0,0,12.40748
1150,5/5/2017 8:36,46,EIS,17:25.6,06:50.9,5,1,Pan_5pulse_EISSOC,3.65769,0,-1.45001,,0.001,6000,0.44994,2,-2,20,10,34,16,3.65353,42.26203,-2.1291,0.44964,0,0.02,10,3,0,0,0,0,0,1.00514,0.23753,42.31563,-2.88405,0,0,12.40748
1151,5/5/2017 8:36,46,EIS,17:36.1,07:01.5,5,1,Pan_5pulse_EISSOC,3.65769,0,-1.45001,,0.001,6000,0.3374,2,-2,20,10,35,16,3.66017,42.43902,-2.08425,0.33723,0,0.02,10,3,0,0,0,0,0,1.00396,0.23628,42.49017,-2.81163,0,0,12.40748
1152,5/5/2017 8:36,46,EIS,17:50.5,07:15.9,5,1,Pan_5pulse_EISSOC,3.65769,0,-1.45001,,0.001,6000,0.25302,2,-2,20,10,36,16,3.65325,42.68784,-2.13139,0.2527,0,0.02,10,3,0,0,0,0,0,1.00616,0.23541,42.74102,-2.85839,0,0,12.41869
1153,5/5/2017 8:37,46,EIS,18:08.7,07:34.1,5,1,Pan_5pulse_EISSOC,3.65769,0,-1.45001,,0.001,6000,0.18974,2,-2,20,10,37,16,3.6557,42.96254,-2.26346,0.18978,0,0.02,10,3,0,0,0,0,0,1.00664,0.23398,43.02213,-3.01581,0,0,12.41869
1154,5/5/2017 8:37,46,EIS,18:32.2,07:57.6,5,1,Pan_5pulse_EISSOC,3.65769,0,-1.45001,,0.001,6000,0.14228,2,-2,20,10,38,16,3.65786,43.19715,-2.49427,0.14248,0,0.02,10,3,0,0,0,0,0,1.00566,0.23242,43.2691,-3.30468,0,0,12.40748
1155,5/5/2017 8:38,46,EIS,19:02.6,08:28.0,5,1,Pan_5pulse_EISSOC,3.65769,0,-1.45001,,0.001,6000,0.1067,2,-2,20,10,39,16,3.65788,43.4541,-2.83766,0.10678,0,0.02,10,3,0,0,0,0,0,1.00619,0.23106,43.54665,-3.73625,0,0,12.40748
1156,5/5/2017 8:38,46,EIS,19:41.9,09:07.3,5,1,Pan_5pulse_EISSOC,3.65769,0,-1.45001,,0.001,6000,0.08001,2,-2,20,10,40,16,3.65875,43.77277,-3.28794,0.07999,0,0.02,10,3,0,0,0,0,0,1.00809,0.22965,43.89608,-4.29564,0,0,12.41869
1157,5/5/2017 8:39,46,EIS,20:34.0,09:59.4,5,1,Pan_5pulse_EISSOC,3.65769,0,-1.45001,,0.001,6000,0.06,2,-2,20,10,41,16,3.65833,44.13575,-3.88477,0.05994,0,0.02,10,3,0,0,0,0,0,1.00959,0.22787,44.30638,-5.03014,0,0,12.40748
1158,5/5/2017 8:40,46,EIS,21:42.2,11:07.6,5,1,Pan_5pulse_EISSOC,3.65769,0,-1.45001,,0.001,6000,0.04499,2,-2,20,10,42,16,3.65924,44.64342,-4.64554,0.04507,0,0.02,10,3,0,0,0,0,0,1.01272,0.22563,44.88447,-5.94075,0,0,12.41869
1159,5/5/2017 8:42,46,EIS,23:13.0,12:38.4,5,1,Pan_5pulse_EISSOC,3.65769,0,-1.45001,,0.001,6000,0.03374,2,-2,20,10,43,16,3.65981,45.28252,-5.58362,0.03377,0,0.02,10,3,0,0,0,0,0,1.0166,0.22281,45.62547,-7.02944,0,0,12.41869
1160,5/5/2017 8:44,46,EIS,25:14.1,14:39.5,5,1,Pan_5pulse_EISSOC,3.65704,0,-1.45001,,0.001,6000,0.0253,2,-2,20,10,44,16,3.65931,46.0496,-6.70748,0.02531,0,0.02,10,3,0,0,0,0,0,1.02049,0.21929,46.53554,-8.28729,0,0,12.41869
1161,5/5/2017 8:46,46,EIS,27:54.3,17:19.7,5,1,Pan_5pulse_EISSOC,3.65704,0,-1.45001,,0.001,6000,0.01897,2,-2,20,10,45,16,3.65913,47.05339,-8.04935,0.01896,0,0.02,10,3,0,0,0,0,0,1.02529,0.21478,47.73692,-9.70753,0,0,12.40748
1162,5/5/2017 8:50,46,EIS,31:28.1,20:53.4,5,1,Pan_5pulse_EISSOC,3.65704,0,-1.45001,,0.001,6000,0.01423,2,-2,20,10,46,16,3.65963,48.34315,-9.56341,0.01422,0,0.02,10,3,0,0,0,0,0,1.03235,0.20949,49.28001,-11.18997,0,0,12.41869
1163,5/5/2017 8:55,46,EIS,36:11.6,25:37.0,5,1,Pan_5pulse_EISSOC,3.65704,0,-1.45001,,0.001,6000,0.01067,2,-2,20,10,47,16,3.65956,49.83909,-11.31082,0.01065,0,0.02,10,3,0,0,0,0,0,1.03705,0.20292,51.10645,-12.78651,0,0,12.41869
1164,5/5/2017 9:01,46,EIS,42:28.8,31:54.1,5,1,Pan_5pulse_EISSOC,3.65704,0,-1.45001,,0.001,6000,0.008,2,-2,20,10,48,16,3.65938,51.72239,-13.29859,0.008,0,0.02,10,3,0,0,0,0,0,1.04509,0.19569,53.40466,-14.41926,0,0,12.40748
1165,5/5/2017 9:09,46,EIS,50:51.1,40:16.5,5,1,Pan_5pulse_EISSOC,3.65769,0,-1.45001,,0.001,6000,0.006,2,-2,20,10,49,16,3.65949,53.99941,-15.5513,0.006,0,0.02,10,3,0,0,0,0,0,1.05199,0.18721,56.19412,-16.06588,0,0,12.40748
1166,5/5/2017 9:21,46,EIS,02:01.3,51:26.6,5,1,Pan_5pulse_EISSOC,3.65769,0,-1.45001,,0.001,6000,0.0045,2,-2,20,10,50,16,3.65961,56.74529,-18.00769,0.00449,0,0.02,10,3,0,0,0,0,0,1.05963,0.17799,59.53407,-17.60644,0,0,12.40748
1167,5/5/2017 9:35,46,EIS,16:53.1,06:18.4,5,1,Pan_5pulse_EISSOC,3.65769,0,-1.45001,,0.001,6000,0.00337,2,-2,20,10,51,16,3.65983,59.95705,-20.60459,0.00338,0,0.02,10,3,0,0,0,0,0,1.06493,0.16797,63.39871,-18.96559,0,0,12.41869
1168,5/5/2017 9:55,46,EIS,36:39.9,26:05.2,5,1,Pan_5pulse_EISSOC,3.65769,0,-1.45001,,0.001,6000,0.00253,2,-2,20,10,52,16,3.66,63.39935,-23.48998,0.00253,0,0.02,10,3,0,0,0,0,0,1.06623,0.1577,67.61107,-20.33008,0,0,12.40748
1169,5/5/2017 10:22,46,EIS,03:04.2,52:29.5,5,1,Pan_5pulse_EISSOC,3.65833,0,-1.45001,,0.001,6000,0.0019,2,-2,20,10,53,16,3.66026,67.13381,-26.81972,0.0019,0,0.02,10,3,0,0,0,0,0,1.0693,0.14791,72.29278,-21.77654,0,0,12.41869
1170,5/5/2017 10:57,46,EIS,38:13.8,27:39.2,5,1,Pan_5pulse_EISSOC,3.65833,0,-1.45001,,0.001,6000,0.00142,2,-2,20,10,54,16,3.6605,71.2221,-31.02032,0.00142,0,0.02,10,3,0,0,0,0,0,1.07466,0.13834,77.68429,-23.53522,0,0,12.20574
1172,5/4/2017 12:59,37,EIS,40:42.7,00:21.8,2,1,Pan_5pulse_EISSOC,4.09326,0,-0.14501,,0.001,6000,6000,2,-2,20,10,1,16,4.09699,22.11028,7.97838,6000,0,0.02,10,3,0,0,0,0,0,0.99942,0.42518,23.50573,19.84172,0,0,12.4299
1173,5/4/2017 12:59,37,EIS,40:53.7,00:32.8,2,1,Pan_5pulse_EISSOC,4.09326,0,-0.14501,,0.001,6000,4499.36526,2,-2,20,10,2,16,4.09586,21.77852,5.92938,4571.42871,0,0.02,10,3,0,0,0,0,0,0.95896,0.42486,22.57126,15.23009,0,0,12.41869
1174,5/4/2017 13:00,37,EIS,41:04.7,00:43.8,2,1,Pan_5pulse_EISSOC,4.09326,0,-0.14501,,0.001,6000,3374.04795,2,-2,20,10,3,16,4.09787,21.6126,4.08953,3428.57153,0,0.02,10,3,0,0,0,0,0,0.97353,0.44259,21.99611,10.71482,0,0,12.21695
1175,5/4/2017 13:00,37,EIS,41:15.7,00:54.8,2,1,Pan_5pulse_EISSOC,4.09326,0,-0.14501,,0.001,6000,2530.17902,2,-2,20,10,4,16,4.09593,21.62875,2.46494,2526.31567,0,0.02,10,3,0,0,0,0,0,0.98903,0.45434,21.76876,6.50171,0,0,12.41869
1176,5/4/2017 13:00,37,EIS,41:26.8,01:05.9,2,1,Pan_5pulse_EISSOC,4.09326,0,-0.14501,,0.001,6000,1897.3666,2,-2,20,10,5,16,4.09285,21.80127,1.18676,1882.35291,0,0.02,10,3,0,0,0,0,0,1.00259,0.4592,21.83354,3.11584,0,0,12.21695
1177,5/4/2017 13:00,37,EIS,41:37.7,01:16.8,2,1,Pan_5pulse_EISSOC,4.09326,0,-0.14501,,0.001,6000,1422.82422,2,-2,20,10,6,16,4.10097,22.07002,0.21273,1432.83582,0,0.02,10,3,0,0,0,0,0,1.01068,0.45792,22.07104,0.55224,0,0,12.40748
1178,5/4/2017 13:00,37,EIS,41:49.3,01:28.4,2,1,Pan_5pulse_EISSOC,4.09391,0,-0.14501,,0.001,6000,1066.96765,2,-2,20,10,7,16,4.09606,22.44813,-0.65156,1066.66663,0,0.02,10,3,0,0,0,0,0,1.01732,0.453,22.45759,-1.66255,0,0,12.41869
1179,5/4/2017 13:01,37,EIS,42:00.4,01:39.5,2,1,Pan_5pulse_EISSOC,4.09326,0,-0.14501,,0.001,6000,800.11286,2,-2,20,10,8,16,4.09608,22.89158,-1.34675,800,0,0.02,10,3,0,0,0,0,0,1.02103,0.44526,22.93116,-3.36694,0,0,12.41869
1180,5/4/2017 13:01,37,EIS,42:11.8,01:50.9,2,1,Pan_5pulse_EISSOC,4.09391,0,-0.14501,,0.001,6000,600,2,-2,20,10,9,16,4.09468,23.39508,-1.92858,600,0,0.02,10,3,0,0,0,0,0,1.02362,0.43606,23.47444,-4.71253,0,0,12.21695
1181,5/4/2017 13:01,37,EIS,42:23.3,02:02.4,2,1,Pan_5pulse_EISSOC,4.09391,0,-0.14501,,0.001,6000,449.93653,2,-2,20,10,10,16,4.087,23.94867,-2.4169,450.70422,0,0.02,10,3,0,0,0,0,0,1.02526,0.42594,24.07032,-5.76279,0,0,12.41869
1182,5/4/2017 13:01,37,EIS,42:35.0,02:14.1,2,1,Pan_5pulse_EISSOC,4.09391,0,-0.14501,,0.001,6000,337.4048,2,-2,20,10,11,16,4.09617,24.55908,-2.845,336.8421,0,0.02,10,3,0,0,0,0,0,1.02696,0.41538,24.72331,-6.60787,0,0,12.41869
1183,5/4/2017 13:01,37,EIS,42:47.0,02:26.1,2,1,Pan_5pulse_EISSOC,4.09391,0,-0.14501,,0.001,6000,253.0179,2,-2,20,10,12,16,4.09763,25.19799,-3.21358,253.29816,0,0.02,10,3,0,0,0,0,0,1.02732,0.40443,25.40208,-7.26789,0,0,12.21695
1184,5/4/2017 13:02,37,EIS,42:59.4,02:38.5,2,1,Pan_5pulse_EISSOC,4.09391,0,-0.14501,,0.001,6000,189.73666,2,-2,20,10,13,16,4.08835,25.88371,-3.54866,189.72333,0,0.02,10,3,0,0,0,0,0,1.0293,0.39398,26.12583,-7.80658,0,0,12.21695
1185,5/4/2017 13:02,37,EIS,43:11.3,02:50.4,2,1,Pan_5pulse_EISSOC,4.09391,0,-0.14501,,0.001,6000,142.28242,2,-2,20,10,14,16,4.10313,26.60121,-3.86098,142.43323,0,0.02,10,3,0,0,0,0,0,1.02833,0.38256,26.87995,-8.25841,0,0,12.21695
1186,5/4/2017 13:02,37,EIS,43:23.5,03:02.6,2,1,Pan_5pulse_EISSOC,4.09391,0,-0.14501,,0.001,6000,106.69676,2,-2,20,10,15,16,4.08764,27.36292,-4.15646,106.66666,0,0.02,10,3,0,0,0,0,0,1.02932,0.37191,27.6768,-8.63728,0,0,12.41869
1187,5/4/2017 13:02,37,EIS,43:35.3,03:14.4,2,1,Pan_5pulse_EISSOC,4.09391,0,-0.14501,,0.001,6000,80.01129,2,-2,20,10,16,16,4.10644,28.1643,-4.44139,80,0,0.02,10,3,0,0,0,0,0,1.03029,0.36135,28.51235,-8.9615,0,0,12.21695
1188,5/4/2017 13:02,37,EIS,43:47.4,03:26.5,2,1,Pan_5pulse_EISSOC,4.09391,0,-0.14501,,0.001,6000,60,2,-2,20,10,17,16,4.10207,28.9958,-4.72184,60,0,0.02,10,3,0,0,0,0,0,1.03088,0.3509,29.37775,-9.24917,0,0,12.4299
1189,5/4/2017 13:03,37,EIS,43:59.1,03:38.2,2,1,Pan_5pulse_EISSOC,4.09391,0,-0.14501,,0.001,6000,44.99365,2,-2,20,10,18,16,4.09074,29.86874,-4.99292,44.94382,0,0.02,10,3,0,0,0,0,0,1.03077,0.34038,30.28318,-9.48993,0,0,12.4299
1190,5/4/2017 13:03,37,EIS,44:11.1,03:50.2,2,1,Pan_5pulse_EISSOC,4.09391,0,-0.14501,,0.001,6000,33.74048,2,-2,20,10,19,16,4.08685,30.74309,-5.26746,33.70787,0,0.02,10,3,0,0,0,0,0,1.02963,0.3301,31.19108,-9.72253,0,0,12.21695
1191,5/4/2017 13:03,37,EIS,44:24.0,04:03.1,2,1,Pan_5pulse_EISSOC,4.09391,0,-0.14501,,0.001,6000,25.30179,2,-2,20,10,20,16,4.09652,31.59819,-5.57168,25.31646,0,0.02,10,3,0,0,0,0,0,1.02814,0.32044,32.08566,-10.00012,0,0,12.41869
1192,5/4/2017 13:03,37,EIS,44:35.9,04:15.0,2,1,Pan_5pulse_EISSOC,4.09391,0,-0.14501,,0.001,6000,18.97367,2,-2,20,10,21,16,4.0965,32.4312,-5.95913,18.98734,0,0.02,10,3,0,0,0,0,0,1.02841,0.31188,32.97414,-10.41178,0,0,12.41869
1193,5/4/2017 13:03,37,EIS,44:48.0,04:27.1,2,1,Pan_5pulse_EISSOC,4.09391,0,-0.14501,,0.001,6000,14.22824,2,-2,20,10,22,16,4.08632,33.25026,-6.50343,14.21801,0,0.02,10,3,0,0,0,0,0,1.02729,0.30321,33.8803,-11.0668,0,0,12.41869
1194,5/4/2017 13:04,37,EIS,45:00.1,04:39.2,2,1,Pan_5pulse_EISSOC,4.09391,0,-0.14501,,0.001,6000,10.66968,2,-2,20,10,23,16,4.0966,34.09984,-7.26301,10.67616,0,0.02,10,3,0,0,0,0,0,1.02918,0.29519,34.86474,-12.0239,0,0,12.20574
1195,5/4/2017 13:04,37,EIS,45:12.2,04:51.2,2,1,Pan_5pulse_EISSOC,4.09391,0,-0.14501,,0.001,6000,8.00113,2,-2,20,10,24,16,4.10323,35.06516,-8.32454,8,0,0.02,10,3,0,0,0,0,0,1.03393,0.28689,36.03975,-13.3549,0,0,12.21695
1196,5/4/2017 13:04,37,EIS,45:25.4,05:04.5,2,1,Pan_5pulse_EISSOC,4.09391,0,-0.14501,,0.001,6000,6,2,-2,20,10,25,16,4.08627,36.20602,-9.70646,6,0,0.02,10,3,0,0,0,0,0,1.03974,0.27738,37.48455,-15.00751,0,0,12.21695
1197,5/4/2017 13:04,37,EIS,45:37.4,05:16.5,2,1,Pan_5pulse_EISSOC,4.09391,0,-0.14501,,0.001,6000,4.49937,2,-2,20,10,26,16,4.09664,37.70104,-11.44019,4.5045,0,0.02,10,3,0,0,0,0,0,1.05142,0.26687,39.39856,-16.88016,0,0,12.4299
1198,5/4/2017 13:04,37,EIS,45:49.8,05:28.9,2,1,Pan_5pulse_EISSOC,4.09391,0,-0.14501,,0.001,6000,3.37405,2,-2,20,10,27,16,4.09668,39.75603,-13.49743,3.37079,0,0.02,10,3,0,0,0,0,0,1.06561,0.25381,41.98479,-18.75269,0,0,12.4299
1199,5/4/2017 13:05,37,EIS,46:01.8,05:40.9,2,1,Pan_5pulse_EISSOC,4.09455,0,-0.14501,,0.001,6000,2.53018,2,-2,20,10,28,16,4.09669,42.51008,-15.67514,2.53378,0,0.02,10,3,0,0,0,0,0,1.07923,0.2382,45.30803,-20.24091,0,0,12.4299
1200,5/4/2017 13:05,37,EIS,46:13.8,05:52.9,2,1,Pan_5pulse_EISSOC,4.09455,0,-0.14501,,0.001,6000,1.89737,2,-2,20,10,29,16,4.09673,46.1066,-17.67801,1.89873,0,0.02,10,3,0,0,0,0,0,1.08992,0.22072,49.37945,-20.97763,0,0,12.41869
1201,5/4/2017 13:05,37,EIS,46:25.4,06:04.5,2,1,Pan_5pulse_EISSOC,4.09391,0,-0.14501,,0.001,6000,1.42282,2,-2,20,10,30,16,4.08934,50.52793,-19.10538,1.42045,0,0.02,10,3,0,0,0,0,0,1.09389,0.2025,54.01933,-20.71237,0,0,12.21695
1202,5/4/2017 13:05,37,EIS,46:37.6,06:16.7,2,1,Pan_5pulse_EISSOC,4.09455,0,-0.14501,,0.001,6000,1.06697,2,-2,20,10,31,16,4.086,55.3919,-19.55736,1.06838,0,0.02,10,3,0,0,0,0,0,1.08726,0.18509,58.74311,-19.44673,0,0,12.21695
1203,5/4/2017 13:05,37,EIS,46:49.9,06:29.0,2,1,Pan_5pulse_EISSOC,4.09391,0,-0.14501,,0.001,6000,0.80011,2,-2,20,10,32,16,4.09215,60.17822,-18.89725,0.79957,0,0.02,10,3,0,0,0,0,0,1.07365,0.17022,63.07555,-17.4334,0,0,12.4299
1204,5/4/2017 13:06,37,EIS,47:02.1,06:41.2,2,1,Pan_5pulse_EISSOC,4.09455,0,-0.14501,,0.001,6000,0.6,2,-2,20,10,33,16,4.08807,64.33612,-17.34897,0.59904,0,0.02,10,3,0,0,0,0,0,1.05611,0.15849,66.63425,-15.0915,0,0,12.41869
1205,5/4/2017 13:06,37,EIS,47:13.0,06:52.1,2,1,Pan_5pulse_EISSOC,4.09455,0,-0.14501,,0.001,6000,0.44994,2,-2,20,10,34,16,4.08888,67.49943,-15.35247,0.44964,0,0.02,10,3,0,0,0,0,0,1.03924,0.15013,69.22334,-12.81371,0,0,12.21695
1206,5/4/2017 13:06,37,EIS,47:23.7,07:02.8,2,1,Pan_5pulse_EISSOC,4.09455,0,-0.14501,,0.001,6000,0.3374,2,-2,20,10,35,16,4.09676,69.99319,-13.31527,0.33723,0,0.02,10,3,0,0,0,0,0,1.02897,0.14442,71.24846,-10.77105,0,0,12.41869
1207,5/4/2017 13:06,37,EIS,47:38.0,07:17.1,2,1,Pan_5pulse_EISSOC,4.09455,0,-0.14501,,0.001,6000,0.25302,2,-2,20,10,36,16,4.0968,72.1989,-11.49189,0.2527,0,0.02,10,3,0,0,0,0,0,1.02637,0.14039,73.10776,-9.0439,0,0,12.31782
1208,5/4/2017 13:07,37,EIS,47:57.0,07:36.1,2,1,Pan_5pulse_EISSOC,4.09455,0,-0.14501,,0.001,6000,0.18974,2,-2,20,10,37,16,4.09266,73.76277,-10.01442,0.18978,0,0.02,10,3,0,0,0,0,0,1.01847,0.13682,74.43947,-7.7315,0,0,12.41869
1209,5/4/2017 13:07,37,EIS,48:20.1,07:59.1,2,1,Pan_5pulse_EISSOC,4.09455,0,-0.14501,,0.001,6000,0.14228,2,-2,20,10,38,16,4.09676,75.13752,-8.96792,0.14248,0,0.02,10,3,0,0,0,0,0,1.01642,0.13432,75.6708,-6.80625,0,0,12.22815
1210,5/4/2017 13:07,37,EIS,48:50.4,08:29.5,2,1,Pan_5pulse_EISSOC,4.09455,0,-0.14501,,0.001,6000,0.1067,2,-2,20,10,39,16,4.09682,76.41658,-8.25692,0.10678,0,0.02,10,3,0,0,0,0,0,1.01546,0.13212,76.86137,-6.16697,0,0,12.41869
1211,5/4/2017 13:08,37,EIS,49:30.0,09:09.1,2,1,Pan_5pulse_EISSOC,4.09455,0,-0.14501,,0.001,6000,0.08001,2,-2,20,10,40,16,4.09517,77.34634,-7.92646,0.07999,0,0.02,10,3,0,0,0,0,0,1.01177,0.13013,77.75143,-5.85125,0,0,12.40748
1212,5/4/2017 13:09,37,EIS,50:22.3,10:01.4,2,1,Pan_5pulse_EISSOC,4.09455,0,-0.14501,,0.001,6000,0.06,2,-2,20,10,41,16,4.09537,78.36265,-7.84378,0.05994,0,0.02,10,3,0,0,0,0,0,1.01315,0.12865,78.75424,-5.71604,0,0,12.4299
1213,5/4/2017 13:10,37,EIS,51:30.9,11:10.0,2,1,Pan_5pulse_EISSOC,4.09455,0,-0.14501,,0.001,6000,0.04499,2,-2,20,10,42,16,4.09553,79.38407,-8.12758,0.04507,0,0.02,10,3,0,0,0,0,0,1.01299,0.12694,79.79904,-5.84574,0,0,12.4299
1214,5/4/2017 13:12,37,EIS,53:01.7,12:40.8,2,1,Pan_5pulse_EISSOC,4.09455,0,-0.14501,,0.001,6000,0.03374,2,-2,20,10,43,16,4.09687,80.53385,-8.71404,0.03377,0,0.02,10,3,0,0,0,0,0,1.01507,0.12531,81.00392,-6.17558,0,0,12.4299
1215,5/4/2017 13:14,37,EIS,55:03.1,14:42.2,2,1,Pan_5pulse_EISSOC,4.09455,0,-0.14501,,0.001,6000,0.0253,2,-2,20,10,44,16,4.09649,81.98328,-9.60053,0.02531,0,0.02,10,3,0,0,0,0,0,1.01963,0.12353,82.5435,-6.67912,0,0,12.41869
1216,5/4/2017 13:16,37,EIS,57:43.3,17:22.4,2,1,Pan_5pulse_EISSOC,4.09455,0,-0.14501,,0.001,6000,0.01897,2,-2,20,10,45,16,4.097,83.42084,-10.75887,0.01896,0,0.02,10,3,0,0,0,0,0,1.01825,0.12106,84.11177,-7.34893,0,0,12.40748
1217,5/4/2017 13:20,37,EIS,01:16.6,20:55.7,2,1,Pan_5pulse_EISSOC,4.09455,0,-0.14501,,0.001,6000,0.01423,2,-2,20,10,46,16,4.09715,85.33691,-12.17739,0.01422,0,0.02,10,3,0,0,0,0,0,1.02518,0.11893,86.20137,-8.12116,0,0,12.20574
1218,5/4/2017 13:25,37,EIS,06:00.2,25:39.3,2,1,Pan_5pulse_EISSOC,4.09455,0,-0.14501,,0.001,6000,0.01067,2,-2,20,10,47,16,4.09732,87.5641,-13.94351,0.01065,0,0.02,10,3,0,0,0,0,0,1.02844,0.11599,88.66731,-9.04769,0,0,12.20574
1219,5/4/2017 13:31,37,EIS,12:17.2,31:56.3,2,1,Pan_5pulse_EISSOC,4.09519,0,-0.14501,,0.001,6000,0.008,2,-2,20,10,48,16,4.09715,90.17473,-16.09102,0.008,0,0.02,10,3,0,0,0,0,0,1.03299,0.11277,91.59914,-10.11752,0,0,12.20574
1220,5/4/2017 13:39,37,EIS,20:39.7,40:18.8,2,1,Pan_5pulse_EISSOC,4.09519,0,-0.14501,,0.001,6000,0.006,2,-2,20,10,49,16,4.09754,93.37027,-18.46527,0.006,0,0.02,10,3,0,0,0,0,0,1.039,0.10916,95.17864,-11.18669,0,0,12.21695
1221,5/4/2017 13:50,37,EIS,31:50.4,51:29.4,2,1,Pan_5pulse_EISSOC,4.09584,0,-0.14501,,0.001,6000,0.0045,2,-2,20,10,50,16,4.09777,97.10311,-21.16204,0.00449,0,0.02,10,3,0,0,0,0,0,1.04425,0.10507,99.38232,-12.29444,0,0,12.00399
1222,5/4/2017 14:05,37,EIS,46:42.1,06:21.2,2,1,Pan_5pulse_EISSOC,4.09584,0,-0.14501,,0.001,6000,0.00337,2,-2,20,10,51,16,4.09817,101.4876,-23.97135,0.00338,0,0.02,10,3,0,0,0,0,0,1.04935,0.10063,104.28019,-13.28968,0,0,12.20574
1223,5/4/2017 14:25,37,EIS,06:28.9,26:08.0,2,1,Pan_5pulse_EISSOC,4.09648,0,-0.14501,,0.001,6000,0.00253,2,-2,20,10,52,16,4.0985,106.20609,-26.86582,0.00253,0,0.02,10,3,0,0,0,0,0,1.05009,0.09585,109.55138,-14.19571,0,0,12.19453
1224,5/4/2017 14:51,37,EIS,32:53.9,52:32.9,2,1,Pan_5pulse_EISSOC,4.09648,0,-0.14501,,0.001,6000,0.0019,2,-2,20,10,53,16,4.09924,111.13118,-30.04722,0.0019,0,0.02,10,3,0,0,0,0,0,1.05144,0.09133,115.12157,-15.12966,0,0,12.20574
1225,5/4/2017 15:27,37,EIS,08:04.0,27:43.1,2,1,Pan_5pulse_EISSOC,4.09712,0,-0.14501,,0.001,6000,0.00142,2,-2,20,10,54,16,4.09943,115.63054,-33.91985,0.00142,0,0.02,10,3,0,0,0,0,0,1.04663,0.08685,120.50302,-16.34888,0,0,12.20574
1227,5/5/2017 23:30,53,EIS,11:09.3,00:21.8,3,1,Pan_5pulse_EISSOC,3.44923,0,-2.32001,,0.001,6000,6000,2,-2,20,10,1,16,3.45114,23.24234,8.2558,6000,0,0.02,10,3,0,0,0,0,0,0.99789,0.40458,24.66504,19.5553,0,0,12.20574
1228,5/5/2017 23:30,53,EIS,11:20.2,00:32.7,3,1,Pan_5pulse_EISSOC,3.44923,0,-2.32001,,0.001,6000,4499.36526,2,-2,20,10,2,16,3.45118,22.9492,6.11845,4571.42871,0,0.02,10,3,0,0,0,0,0,0.96171,0.40492,23.75082,14.9283,0,0,12.20574
1229,5/5/2017 23:30,53,EIS,11:31.0,00:43.5,3,1,Pan_5pulse_EISSOC,3.44923,0,-2.32001,,0.001,6000,3374.04795,2,-2,20,10,3,16,3.44969,22.81721,4.21735,3428.57153,0,0.02,10,3,0,0,0,0,0,0.97601,0.42063,23.20369,10.4719,0,0,12.20574
1230,5/5/2017 23:30,53,EIS,11:41.9,00:54.4,3,1,Pan_5pulse_EISSOC,3.44923,0,-2.32001,,0.001,6000,2530.17902,2,-2,20,10,4,16,3.45122,22.86157,2.55539,2526.31567,0,0.02,10,3,0,0,0,0,0,0.99077,0.4307,23.00394,6.37786,0,0,12.20574
1231,5/5/2017 23:30,53,EIS,11:52.9,01:05.4,3,1,Pan_5pulse_EISSOC,3.44923,0,-2.32001,,0.001,6000,1897.3666,2,-2,20,10,5,16,3.45331,23.05426,1.26214,1882.35291,0,0.02,10,3,0,0,0,0,0,0.99077,0.43455,23.08878,3.1336,0,0,12.20574
1232,5/5/2017 23:31,53,EIS,12:04.3,01:16.8,3,1,Pan_5pulse_EISSOC,3.44923,0,-2.32001,,0.001,6000,1422.82422,2,-2,20,10,6,16,3.45129,23.3339,0.2859,1432.83582,0,0.02,10,3,0,0,0,0,0,1.0105,0.43303,23.33565,0.70198,0,0,12.20574
1233,5/5/2017 23:31,53,EIS,12:15.7,01:28.2,3,1,Pan_5pulse_EISSOC,3.44923,0,-2.32001,,0.001,6000,1066.96765,2,-2,20,10,7,16,3.44684,23.71704,-0.57256,1066.66663,0,0.02,10,3,0,0,0,0,0,1.01648,0.42846,23.72395,-1.38293,0,0,12.20574
1234,5/5/2017 23:31,53,EIS,12:27.0,01:39.5,3,1,Pan_5pulse_EISSOC,3.44923,0,-2.32001,,0.001,6000,800.11286,2,-2,20,10,8,16,3.45168,24.159,-1.25467,800,0,0.02,10,3,0,0,0,0,0,1.01964,0.42149,24.19156,-2.97291,0,0,12.21695
1235,5/5/2017 23:31,53,EIS,12:38.7,01:51.2,3,1,Pan_5pulse_EISSOC,3.44923,0,-2.32001,,0.001,6000,600,2,-2,20,10,9,16,3.44313,24.65337,-1.81766,600,0,0.02,10,3,0,0,0,0,0,1.02181,0.41335,24.72028,-4.2167,0,0,12.20574
1236,5/5/2017 23:31,53,EIS,12:50.2,02:02.7,3,1,Pan_5pulse_EISSOC,3.44923,0,-2.32001,,0.001,6000,449.93653,2,-2,20,10,10,16,3.45813,25.1931,-2.28511,450.70422,0,0.02,10,3,0,0,0,0,0,1.02312,0.40445,25.29652,-5.18275,0,0,12.21695
1237,5/5/2017 23:32,53,EIS,13:01.8,02:14.3,3,1,Pan_5pulse_EISSOC,3.44923,0,-2.32001,,0.001,6000,337.4048,2,-2,20,10,11,16,3.45911,25.78405,-2.68683,336.8421,0,0.02,10,3,0,0,0,0,0,1.02467,0.39527,25.92367,-5.94904,0,0,12.21695
1238,5/5/2017 23:32,53,EIS,13:13.7,02:26.2,3,1,Pan_5pulse_EISSOC,3.44923,0,-2.32001,,0.001,6000,253.0179,2,-2,20,10,12,16,3.46078,26.39671,-3.02872,253.29816,0,0.02,10,3,0,0,0,0,0,1.02482,0.38571,26.5699,-6.54541,0,0,12.21695
1239,5/5/2017 23:32,53,EIS,13:26.1,02:38.6,3,1,Pan_5pulse_EISSOC,3.44923,0,-2.32001,,0.001,6000,189.73666,2,-2,20,10,13,16,3.45865,27.04817,-3.33324,189.72333,0,0.02,10,3,0,0,0,0,0,1.02651,0.37666,27.25278,-7.02533,0,0,12.20574
1240,5/5/2017 23:32,53,EIS,13:38.4,02:50.9,3,1,Pan_5pulse_EISSOC,3.44923,0,-2.32001,,0.001,6000,142.28242,2,-2,20,10,14,16,3.45823,27.72583,-3.61198,142.43323,0,0.02,10,3,0,0,0,0,0,1.02543,0.36675,27.96011,-7.42239,0,0,12.21695
1241,5/5/2017 23:32,53,EIS,13:50.6,03:03.1,3,1,Pan_5pulse_EISSOC,3.44987,0,-2.32001,,0.001,6000,106.69676,2,-2,20,10,15,16,3.44707,28.44293,-3.8728,106.66666,0,0.02,10,3,0,0,0,0,0,1.02633,0.35754,28.70538,-7.75373,0,0,12.20574
1242,5/5/2017 23:33,53,EIS,14:02.3,03:14.8,3,1,Pan_5pulse_EISSOC,3.44987,0,-2.32001,,0.001,6000,80.01129,2,-2,20,10,16,16,3.44208,29.19574,-4.12449,80,0,0.02,10,3,0,0,0,0,0,1.02633,0.34839,29.48563,-8.04098,0,0,12.20574
1243,5/5/2017 23:33,53,EIS,14:14.7,03:27.2,3,1,Pan_5pulse_EISSOC,3.44987,0,-2.32001,,0.001,6000,60,2,-2,20,10,17,16,3.46159,29.98214,-4.37424,60,0,0.02,10,3,0,0,0,0,0,1.02811,0.33931,30.29955,-8.3006,0,0,12.20574
1244,5/5/2017 23:33,53,EIS,14:26.4,03:38.9,3,1,Pan_5pulse_EISSOC,3.44987,0,-2.32001,,0.001,6000,44.99365,2,-2,20,10,18,16,3.45162,30.81183,-4.61334,44.94382,0,0.02,10,3,0,0,0,0,0,1.02814,0.33001,31.15529,-8.51543,0,0,12.20574
1245,5/5/2017 23:33,53,EIS,14:38.4,03:50.9,3,1,Pan_5pulse_EISSOC,3.44987,0,-2.32001,,0.001,6000,33.74048,2,-2,20,10,19,16,3.45734,31.6571,-4.84613,33.70787,0,0.02,10,3,0,0,0,0,0,1.02759,0.32086,32.02588,-8.70338,0,0,12.20574
1246,5/5/2017 23:33,53,EIS,14:50.7,04:03.2,3,1,Pan_5pulse_EISSOC,3.44987,0,-2.32001,,0.001,6000,25.30179,2,-2,20,10,20,16,3.46188,32.50675,-5.08219,25.31646,0,0.02,10,3,0,0,0,0,0,1.02684,0.31209,32.90163,-8.88585,0,0,12.20574
1247,5/5/2017 23:34,53,EIS,15:02.6,04:15.1,3,1,Pan_5pulse_EISSOC,3.44987,0,-2.32001,,0.001,6000,18.97367,2,-2,20,10,21,16,3.46094,33.3486,-5.34872,18.98734,0,0.02,10,3,0,0,0,0,0,1.02735,0.30418,33.77481,-9.11195,0,0,12.21695
1248,5/5/2017 23:34,53,EIS,15:14.8,04:27.3,3,1,Pan_5pulse_EISSOC,3.44987,0,-2.32001,,0.001,6000,14.22824,2,-2,20,10,22,16,3.45007,34.1805,-5.69216,14.21801,0,0.02,10,3,0,0,0,0,0,1.02573,0.29602,34.65122,-9.45484,0,0,12.21695
1249,5/5/2017 23:34,53,EIS,15:26.5,04:39.0,3,1,Pan_5pulse_EISSOC,3.44987,0,-2.32001,,0.001,6000,10.66968,2,-2,20,10,23,16,3.45176,35.01471,-6.1514,10.67616,0,0.02,10,3,0,0,0,0,0,1.02603,0.28861,35.55094,-9.96407,0,0,12.21695
1250,5/5/2017 23:34,53,EIS,15:38.4,04:50.9,3,1,Pan_5pulse_EISSOC,3.44987,0,-2.32001,,0.001,6000,8.00113,2,-2,20,10,24,16,3.45181,35.90495,-6.79558,8,0,0.02,10,3,0,0,0,0,0,1.02816,0.28136,36.54238,-10.71736,0,0,12.00399
1251,5/5/2017 23:34,53,EIS,15:50.9,05:03.4,3,1,Pan_5pulse_EISSOC,3.44987,0,-2.32001,,0.001,6000,6,2,-2,20,10,25,16,3.45184,36.86829,-7.63407,6,0,0.02,10,3,0,0,0,0,0,1.02994,0.27355,37.65036,-11.69853,0,0,12.20574
1252,5/5/2017 23:35,53,EIS,16:02.7,05:15.2,3,1,Pan_5pulse_EISSOC,3.44987,0,-2.32001,,0.001,6000,4.49937,2,-2,20,10,26,16,3.45903,38.01357,-8.70883,4.5045,0,0.02,10,3,0,0,0,0,0,1.03617,0.2657,38.9984,-12.90366,0,0,12.21695
1253,5/5/2017 23:35,53,EIS,16:15.0,05:27.5,3,1,Pan_5pulse_EISSOC,3.44987,0,-2.32001,,0.001,6000,3.37405,2,-2,20,10,27,16,3.45214,39.46074,-10.02513,3.37079,0,0.02,10,3,0,0,0,0,0,1.04402,0.25642,40.71429,-14.25461,0,0,12.21695
1254,5/5/2017 23:35,53,EIS,16:26.8,05:39.3,3,1,Pan_5pulse_EISSOC,3.44987,0,-2.32001,,0.001,6000,2.53018,2,-2,20,10,28,16,3.45186,41.284,-11.50761,2.53378,0,0.02,10,3,0,0,0,0,0,1.05265,0.24562,42.85783,-15.57542,0,0,12.00399
1255,5/5/2017 23:35,53,EIS,16:39.2,05:51.7,3,1,Pan_5pulse_EISSOC,3.44987,0,-2.32001,,0.001,6000,1.89737,2,-2,20,10,29,16,3.44191,43.59458,-13.04312,1.89873,0,0.02,10,3,0,0,0,0,0,1.06176,0.23333,45.50396,-16.65672,0,0,12.00399
1256,5/5/2017 23:35,53,EIS,16:50.7,06:03.2,3,1,Pan_5pulse_EISSOC,3.44987,0,-2.32001,,0.001,6000,1.42282,2,-2,20,10,30,16,3.45185,46.45814,-14.479,1.42045,0,0.02,10,3,0,0,0,0,0,1.06939,0.21976,48.6621,-17.31001,0,0,12.0152
1257,5/5/2017 23:36,53,EIS,17:02.9,06:15.4,3,1,Pan_5pulse_EISSOC,3.44987,0,-2.32001,,0.001,6000,1.06697,2,-2,20,10,31,16,3.44127,49.81277,-15.5151,1.06838,0,0.02,10,3,0,0,0,0,0,1.07211,0.20549,52.17308,-17.30015,0,0,12.21695
1258,5/5/2017 23:36,53,EIS,17:15.2,06:27.7,3,1,Pan_5pulse_EISSOC,3.44987,0,-2.32001,,0.001,6000,0.80011,2,-2,20,10,32,16,3.44759,53.43639,-15.96755,0.79957,0,0.02,10,3,0,0,0,0,0,1.06863,0.19161,55.77106,-16.63689,0,0,12.21695
1259,5/5/2017 23:36,53,EIS,17:27.4,06:39.9,3,1,Pan_5pulse_EISSOC,3.44987,0,-2.32001,,0.001,6000,0.6,2,-2,20,10,33,16,3.44149,57.03486,-15.75044,0.59904,0,0.02,10,3,0,0,0,0,0,1.0608,0.17928,59.16969,-15.43774,0,0,12.20574
1260,5/5/2017 23:36,53,EIS,17:38.5,06:51.0,3,1,Pan_5pulse_EISSOC,3.44987,0,-2.32001,,0.001,6000,0.44994,2,-2,20,10,34,16,3.44145,60.23757,-14.94369,0.44964,0,0.02,10,3,0,0,0,0,0,1.04921,0.16905,62.0635,-13.93262,0,0,12.21695
1261,5/5/2017 23:36,53,EIS,17:49.1,07:01.6,3,1,Pan_5pulse_EISSOC,3.44987,0,-2.32001,,0.001,6000,0.3374,2,-2,20,10,35,16,3.44717,62.98963,-13.78267,0.33723,0,0.02,10,3,0,0,0,0,0,1.03882,0.16111,64.47988,-12.34229,0,0,12.20574
1262,5/5/2017 23:37,53,EIS,18:03.5,07:16.0,3,1,Pan_5pulse_EISSOC,3.44987,0,-2.32001,,0.001,6000,0.25302,2,-2,20,10,36,16,3.44681,65.7484,-12.44465,0.2527,0,0.02,10,3,0,0,0,0,0,1.0381,0.15514,66.91578,-10.71797,0,0,12.20574
1263,5/5/2017 23:37,53,EIS,18:21.7,07:34.2,3,1,Pan_5pulse_EISSOC,3.44987,0,-2.32001,,0.001,6000,0.18974,2,-2,20,10,37,16,3.44739,67.89257,-11.14864,0.18978,0,0.02,10,3,0,0,0,0,0,1.02811,0.14943,68.80184,-9.32532,0,0,12.20574
1264,5/5/2017 23:37,53,EIS,18:44.6,07:57.1,3,1,Pan_5pulse_EISSOC,3.44987,0,-2.32001,,0.001,6000,0.14228,2,-2,20,10,38,16,3.45183,69.65751,-10.06927,0.14248,0,0.02,10,3,0,0,0,0,0,1.02311,0.14537,70.38153,-8.22535,0,0,12.20574
1265,5/5/2017 23:38,53,EIS,19:14.8,08:27.3,3,1,Pan_5pulse_EISSOC,3.44987,0,-2.32001,,0.001,6000,0.1067,2,-2,20,10,39,16,3.44787,71.13755,-9.22291,0.10678,0,0.02,10,3,0,0,0,0,0,1.01867,0.14201,71.73293,-7.38714,0,0,12.21695
1266,5/5/2017 23:38,53,EIS,19:54.0,09:06.5,3,1,Pan_5pulse_EISSOC,3.44987,0,-2.32001,,0.001,6000,0.08001,2,-2,20,10,40,16,3.45053,72.29382,-8.70321,0.07999,0,0.02,10,3,0,0,0,0,0,1.01532,0.13944,72.81581,-6.86461,0,0,12.21695
1267,5/5/2017 23:39,53,EIS,20:46.2,09:58.7,3,1,Pan_5pulse_EISSOC,3.44987,0,-2.32001,,0.001,6000,0.06,2,-2,20,10,41,16,3.45031,73.40779,-8.51114,0.05994,0,0.02,10,3,0,0,0,0,0,1.015,0.13735,73.89955,-6.61353,0,0,12.21695
1268,5/5/2017 23:41,53,EIS,21:54.9,11:07.3,3,1,Pan_5pulse_EISSOC,3.44987,0,-2.32001,,0.001,6000,0.04499,2,-2,20,10,42,16,3.45118,74.38684,-8.69694,0.04507,0,0.02,10,3,0,0,0,0,0,1.01332,0.1353,74.89352,-6.66846,0,0,12.20574
1269,5/5/2017 23:42,53,EIS,23:25.7,12:38.2,3,1,Pan_5pulse_EISSOC,3.44987,0,-2.32001,,0.001,6000,0.03374,2,-2,20,10,43,16,3.45062,75.43585,-9.19393,0.03377,0,0.02,10,3,0,0,0,0,0,1.01455,0.1335,75.99405,-6.94879,0,0,12.20574
1270,5/5/2017 23:44,53,EIS,25:26.6,14:39.1,3,1,Pan_5pulse_EISSOC,3.44987,0,-2.32001,,0.001,6000,0.0253,2,-2,20,10,44,16,3.45141,76.57398,-10.03012,0.02531,0,0.02,10,3,0,0,0,0,0,1.01697,0.13168,77.22809,-7.46246,0,0,12.00399
1271,5/5/2017 23:47,53,EIS,28:06.9,17:19.4,3,1,Pan_5pulse_EISSOC,3.44987,0,-2.32001,,0.001,6000,0.01897,2,-2,20,10,45,16,3.45147,77.82553,-11.23641,0.01896,0,0.02,10,3,0,0,0,0,0,1.01763,0.12942,78.6325,-8.21556,0,0,12.00399
1272,5/5/2017 23:50,53,EIS,31:40.2,20:52.7,3,1,Pan_5pulse_EISSOC,3.44987,0,-2.32001,,0.001,6000,0.01423,2,-2,20,10,46,16,3.45165,79.2753,-12.81039,0.01422,0,0.02,10,3,0,0,0,0,0,1.02134,0.12718,80.30367,-9.17929,0,0,12.00399
1273,5/5/2017 23:55,53,EIS,36:24.1,25:36.6,3,1,Pan_5pulse_EISSOC,3.44987,0,-2.32001,,0.001,6000,0.01067,2,-2,20,10,47,16,3.45173,81.0102,-14.78445,0.01065,0,0.02,10,3,0,0,0,0,0,1.02531,0.12451,82.34824,-10.34272,0,0,12.00399
1274,5/6/2017 0:01,53,EIS,42:41.3,31:53.8,3,1,Pan_5pulse_EISSOC,3.44987,0,-2.32001,,0.001,6000,0.008,2,-2,20,10,48,16,3.45221,83.10866,-17.09518,0.008,0,0.02,10,3,0,0,0,0,0,1.03059,0.12146,84.84866,-11.62343,0,0,12.00399
1275,5/6/2017 0:10,53,EIS,51:03.9,40:16.4,3,1,Pan_5pulse_EISSOC,3.45051,0,-2.32001,,0.001,6000,0.006,2,-2,20,10,49,16,3.45208,85.59162,-19.88305,0.006,0,0.02,10,3,0,0,0,0,0,1.03547,0.11784,87.87071,-13.07793,0,0,12.00399
1276,5/6/2017 0:21,53,EIS,02:13.9,51:26.4,3,1,Pan_5pulse_EISSOC,3.45051,0,-2.32001,,0.001,6000,0.0045,2,-2,20,10,50,16,3.45222,88.47377,-23.05827,0.00449,0,0.02,10,3,0,0,0,0,0,1.04069,0.11383,91.42917,-14.60763,0,0,12.20574
1277,5/6/2017 0:36,53,EIS,17:05.5,06:18.0,3,1,Pan_5pulse_EISSOC,3.45051,0,-2.32001,,0.001,6000,0.00337,2,-2,20,10,51,16,3.45251,91.80802,-26.44975,0.00338,0,0.02,10,3,0,0,0,0,0,1.045,0.10938,95.54215,-16.07161,0,0,11.99278
1278,5/6/2017 0:55,53,EIS,36:52.6,26:05.1,3,1,Pan_5pulse_EISSOC,3.45051,0,-2.32001,,0.001,6000,0.00253,2,-2,20,10,52,16,3.45272,95.42582,-30.49675,0.00253,0,0.02,10,3,0,0,0,0,0,1.04827,0.10464,100.18053,-17.72315,0,0,11.99278
1279,5/6/2017 1:22,53,EIS,03:17.3,52:29.8,3,1,Pan_5pulse_EISSOC,3.45116,0,-2.32001,,0.001,6000,0.0019,2,-2,20,10,53,16,3.45303,99.41915,-35.24718,0.0019,0,0.02,10,3,0,0,0,0,0,1.05283,0.09981,105.48237,-19.521,0,0,11.99278
1280,5/6/2017 1:57,53,EIS,38:26.9,27:39.4,3,1,Pan_5pulse_EISSOC,3.45116,0,-2.32001,,0.001,6000,0.00142,2,-2,20,10,54,16,3.45329,103.25456,-40.8775,0.00142,0,0.02,10,3,0,0,0,0,0,1.05283,0.09482,111.05167,-21.59814,0,0,11.98157
1285,5/5/2017 4:39,46,EIS,20:53.7,00:21.9,4,1,Pan_5pulse_EISSOC,3.75,0,-1.16,,0,6000,6000,2,-2,20,10,1,16,3.75383,22.35738,8.17909,6000,0,0.02,10,3,0,0,0,0,0,1,0.42,23.80651,20.09425,0,0,12.19
