Repository: ali-azary/python-postgresql

# SOH-from-EIS
State of Health of Li-ion batteries from Electrochemical Impedance Spectroscopy
the data taken from https://prod-dcd-datasets-cache-zipfiles.s3.eu-west-1.amazonaws.com/wykht8y7tg-1.zip
first data is converted and cleaned into properly-formatted csv files.
All the EIS data are combined into one file and used with GPR ML model to predict SoH with SoH, impedance, frenquency, and temperature data at hand. SoH values are calulated using nominal capacity and current Ah values.

File: EIS.csv (part 8 of 18)
id,Time Stamp,Step,Status,Prog Time,Step Time,Cycle,Cycle Level,Procedure,Voltage,Current,AhAccu,Energy,StartFreq,EndFreq,SetFreq,AAcMax,VAcMin,VAcMax,mvIdeal,Go,Status.1,U1,Zreal1,Zimg1,ActFreq,EisError,AACStart,MinIntervalTime,CountOfPeriods,UIdeal,AStart,MinDuration,MinPeriods,RemTime,VRelativ,AAmplitude,Betrag,Phase,ChamberT,ChamberSP,Temp45
1286,5/5/2017 4:40,46,EIS,21:04.7,00:32.9,4,1,Pan_5pulse_EISSOC,3.75,0,-1.16,,0,6000,4499.365,2,-2,20,10,2,16,3.75288,22.02674,6.09646,4571.429,0,0.02,10,3,0,0,0,0,0,1,0.42,22.85485,15.47079,0,0,12.21
1287,5/5/2017 4:40,46,EIS,21:15.9,00:44.0,4,1,Pan_5pulse_EISSOC,3.75,0,-1.16,,0,6000,3374.048,2,-2,20,10,3,16,3.75428,21.85926,4.23385,3428.572,0,0.02,10,3,0,0,0,0,0,1,0.44,22.2655,10.96172,0,0,12.19
1288,5/5/2017 4:40,46,EIS,21:26.9,00:55.0,4,1,Pan_5pulse_EISSOC,3.75,0,-1.16,,0,6000,2530.179,2,-2,20,10,4,16,3.75318,21.87203,2.60038,2526.316,0,0.02,10,3,0,0,0,0,0,1,0.45,22.02607,6.78012,0,0,12.21
1289,5/5/2017 4:40,46,EIS,21:37.9,01:06.1,4,1,Pan_5pulse_EISSOC,3.75,0,-1.16,,0,6000,1897.367,2,-2,20,10,5,16,3.75326,22.03623,1.32335,1882.353,0,0.02,10,3,0,0,0,0,0,1,0.45,22.07593,3.43667,0,0,12.21
1290,5/5/2017 4:40,46,EIS,21:48.8,01:17.0,4,1,Pan_5pulse_EISSOC,3.75,0,-1.16,,0,6000,1422.824,2,-2,20,10,6,16,3.74851,22.29192,0.35673,1432.836,0,0.02,10,3,0,0,0,0,0,1,0.45,22.29477,0.91681,0,0,12.19
1291,5/5/2017 4:41,46,EIS,22:00.4,01:28.5,4,1,Pan_5pulse_EISSOC,3.75,0,-1.16,,0,6000,1066.968,2,-2,20,10,7,16,3.74665,22.65146,-0.49474,1066.667,0,0.02,10,3,0,0,0,0,0,1,0.45,22.65686,-1.25122,0,0,12.41
1292,5/5/2017 4:41,46,EIS,22:11.6,01:39.7,4,1,Pan_5pulse_EISSOC,3.75,0,-1.16,,0,6000,800.113,2,-2,20,10,8,16,3.75779,23.07342,-1.17184,800,0,0.02,10,3,0,0,0,0,0,1,0.44,23.10316,-2.90742,0,0,12.41
1293,5/5/2017 4:41,46,EIS,22:22.9,01:51.1,4,1,Pan_5pulse_EISSOC,3.75,0,-1.16,,0,6000,600,2,-2,20,10,9,16,3.74506,23.54899,-1.73203,600,0,0.02,10,3,0,0,0,0,0,1,0.43,23.6126,-4.20655,0,0,12.19
1294,5/5/2017 4:41,46,EIS,22:34.4,02:02.6,4,1,Pan_5pulse_EISSOC,3.75,0,-1.16,,0,6000,449.937,2,-2,20,10,10,16,3.76255,24.07074,-2.19601,450.704,0,0.02,10,3,0,0,0,0,0,1,0.42,24.17071,-5.21275,0,0,12.41
1295,5/5/2017 4:41,46,EIS,22:46.2,02:14.3,4,1,Pan_5pulse_EISSOC,3.75,0,-1.16,,0,6000,337.405,2,-2,20,10,11,16,3.75363,24.6452,-2.59686,336.842,0,0.02,10,3,0,0,0,0,0,1,0.41,24.78163,-6.01506,0,0,12.19
1296,5/5/2017 4:42,46,EIS,22:58.4,02:26.5,4,1,Pan_5pulse_EISSOC,3.75,0,-1.16,,0,6000,253.018,2,-2,20,10,12,16,3.74399,25.24409,-2.93703,253.298,0,0.02,10,3,0,0,0,0,0,1,0.4,25.41437,-6.63625,0,0,12.41
1297,5/5/2017 4:42,46,EIS,23:11.4,02:39.5,4,1,Pan_5pulse_EISSOC,3.75,0,-1.16,,0,6000,189.737,2,-2,20,10,13,16,3.75508,25.88302,-3.24112,189.723,0,0.02,10,3,0,0,0,0,0,1,0.39,26.08516,-7.13753,0,0,12.42
1298,5/5/2017 4:42,46,EIS,23:23.4,02:51.5,4,1,Pan_5pulse_EISSOC,3.75,0,-1.16,,0,6000,142.282,2,-2,20,10,14,16,3.74367,26.55143,-3.51701,142.433,0,0.02,10,3,0,0,0,0,0,1,0.38,26.78334,-7.54549,0,0,12.41
1299,5/5/2017 4:42,46,EIS,23:35.7,03:03.9,4,1,Pan_5pulse_EISSOC,3.75,0,-1.16,,0,6000,106.697,2,-2,20,10,15,16,3.7458,27.26267,-3.7733,106.667,0,0.02,10,3,0,0,0,0,0,1,0.37,27.52255,-7.87998,0,0,12.21
1300,5/5/2017 4:42,46,EIS,23:47.9,03:16.1,4,1,Pan_5pulse_EISSOC,3.75,0,-1.16,,0,6000,80.011,2,-2,20,10,16,16,3.754,28.01431,-4.01378,80,0,0.02,10,3,0,0,0,0,0,1,0.36,28.30039,-8.15362,0,0,12.42
1301,5/5/2017 4:43,46,EIS,24:00.6,03:28.8,4,1,Pan_5pulse_EISSOC,3.75,0,-1.16,,0,6000,60,2,-2,20,10,17,16,3.74961,28.80038,-4.24308,60,0,0.02,10,3,0,0,0,0,0,1,0.35,29.11126,-8.38093,0,0,12.21
1302,5/5/2017 4:43,46,EIS,24:12.4,03:40.5,4,1,Pan_5pulse_EISSOC,3.75,0,-1.16,,0,6000,44.994,2,-2,20,10,18,16,3.74394,29.63593,-4.45067,44.944,0,0.02,10,3,0,0,0,0,0,1,0.34,29.96826,-8.54075,0,0,12.41
1303,5/5/2017 4:43,46,EIS,24:24.3,03:52.5,4,1,Pan_5pulse_EISSOC,3.75,0,-1.16,,0,6000,33.74,2,-2,20,10,19,16,3.75418,30.50281,-4.64031,33.708,0,0.02,10,3,0,0,0,0,0,1,0.33,30.85375,-8.64993,0,0,12.21
1304,5/5/2017 4:43,46,EIS,24:36.7,04:04.9,4,1,Pan_5pulse_EISSOC,3.75,0,-1.16,,0,6000,25.302,2,-2,20,10,20,16,3.75427,31.39215,-4.81343,25.316,0,0.02,10,3,0,0,0,0,0,1,0.32,31.75903,-8.71741,0,0,12.21
1305,5/5/2017 4:43,46,EIS,24:48.6,04:16.8,4,1,Pan_5pulse_EISSOC,3.75,0,-1.16,,0,6000,18.974,2,-2,20,10,21,16,3.75434,32.31687,-4.98233,18.987,0,0.02,10,3,0,0,0,0,0,1,0.32,32.69869,-8.76436,0,0,12.21
1306,5/5/2017 4:44,46,EIS,25:01.0,04:29.1,4,1,Pan_5pulse_EISSOC,3.75,0,-1.16,,0,6000,14.228,2,-2,20,10,22,16,3.75441,33.28719,-5.15682,14.218,0,0.02,10,3,0,0,0,0,0,1,0.31,33.68426,-8.8062,0,0,12.21
1307,5/5/2017 4:44,46,EIS,25:12.8,04:40.9,4,1,Pan_5pulse_EISSOC,3.75,0,-1.16,,0,6000,10.67,2,-2,20,10,23,16,3.7505,34.31874,-5.30828,10.676,0,0.02,10,3,0,0,0,0,0,1,0.3,34.72685,-8.79259,0,0,12.19
1308,5/5/2017 4:44,46,EIS,25:24.7,04:52.9,4,1,Pan_5pulse_EISSOC,3.75,0,-1.16,,0,6000,8.001,2,-2,20,10,24,16,3.74594,35.4428,-5.41509,8,0,0.02,10,3,0,0,0,0,0,1,0.29,35.85408,-8.6867,0,0,12.41
1309,5/5/2017 4:44,46,EIS,25:37.3,05:05.5,4,1,Pan_5pulse_EISSOC,3.75,0,-1.16,,0,6000,6,2,-2,20,10,25,16,3.75458,36.60217,-5.40226,6,0,0.02,10,3,0,0,0,0,0,1,0.28,36.99869,-8.3959,0,0,12.19
1310,5/5/2017 4:44,46,EIS,25:49.3,05:17.5,4,1,Pan_5pulse_EISSOC,3.75,0,-1.16,,0,6000,4.499,2,-2,20,10,26,16,3.76417,37.76343,-5.2485,4.505,0,0.02,10,3,0,0,0,0,0,1,0.27,38.12641,-7.9125,0,0,12.36
1311,5/5/2017 4:45,46,EIS,26:01.7,05:29.9,4,1,Pan_5pulse_EISSOC,3.75,0,-1.16,,0,6000,3.374,2,-2,20,10,27,16,3.75472,38.86695,-4.94725,3.371,0,0.02,10,3,0,0,0,0,0,1,0.26,39.18054,-7.25399,0,0,12.41
1312,5/5/2017 4:45,46,EIS,26:13.3,05:41.5,4,1,Pan_5pulse_EISSOC,3.75,0,-1.16,,0,6000,2.53,2,-2,20,10,28,16,3.75477,39.83343,-4.56266,2.534,0,0.02,10,3,0,0,0,0,0,1,0.26,40.09389,-6.53438,0,0,12.19
1313,5/5/2017 4:45,46,EIS,26:25.9,05:54.0,4,1,Pan_5pulse_EISSOC,3.75,0,-1.16,,0,6000,1.897,2,-2,20,10,29,16,3.74916,40.62283,-4.13404,1.899,0,0.02,10,3,0,0,0,0,0,1,0.25,40.83264,-5.81078,0,0,12.19
1314,5/5/2017 4:45,46,EIS,26:37.8,06:06.0,4,1,Pan_5pulse_EISSOC,3.75,0,-1.16,,0,6000,1.423,2,-2,20,10,30,16,3.75514,41.27477,-3.73727,1.42,0,0.02,10,3,0,0,0,0,0,1,0.24,41.44362,-5.1738,0,0,12.21
1315,5/5/2017 4:45,46,EIS,26:50.6,06:18.8,4,1,Pan_5pulse_EISSOC,3.75,0,-1.16,,0,6000,1.067,2,-2,20,10,31,16,3.74828,41.8335,-3.41976,1.068,0,0.02,10,3,0,0,0,0,0,1,0.24,41.97304,-4.67337,0,0,12.41
1316,5/5/2017 4:46,46,EIS,27:03.0,06:31.2,4,1,Pan_5pulse_EISSOC,3.75,0,-1.16,,0,6000,0.8,2,-2,20,10,32,16,3.74546,42.28466,-3.18794,0.8,0,0.02,10,3,0,0,0,0,0,1,0.24,42.40466,-4.3115,0,0,12.41
1317,5/5/2017 4:46,46,EIS,27:14.9,06:43.0,4,1,Pan_5pulse_EISSOC,3.75,0,-1.16,,0,6000,0.6,2,-2,20,10,33,16,3.74725,42.65395,-3.04688,0.599,0,0.02,10,3,0,0,0,0,0,1,0.24,42.76263,-4.08584,0,0,12.19
1318,5/5/2017 4:46,46,EIS,27:26.4,06:54.5,4,1,Pan_5pulse_EISSOC,3.75,0,-1.16,,0,6000,0.45,2,-2,20,10,34,16,3.74544,42.99661,-3.00059,0.45,0,0.02,10,3,0,0,0,0,0,1,0.23,43.10118,-3.99201,0,0,12.21
1319,5/5/2017 4:46,46,EIS,27:37.0,07:05.1,4,1,Pan_5pulse_EISSOC,3.75,0,-1.16,,0,6000,0.337,2,-2,20,10,35,16,3.74572,43.32575,-3.0713,0.337,0,0.02,10,3,0,0,0,0,0,1,0.23,43.43447,-4.05483,0,0,12.19
1320,5/5/2017 4:46,46,EIS,27:51.0,07:19.2,4,1,Pan_5pulse_EISSOC,3.75,0,-1.16,,0,6000,0.253,2,-2,20,10,36,16,3.75505,43.7943,-3.22719,0.253,0,0.02,10,3,0,0,0,0,0,1,0.23,43.91304,-4.2145,0,0,12.21
1321,5/5/2017 4:47,46,EIS,28:09.1,07:37.3,4,1,Pan_5pulse_EISSOC,3.75,0,-1.16,,0,6000,0.19,2,-2,20,10,37,16,3.75513,44.21249,-3.48032,0.19,0,0.02,10,3,0,0,0,0,0,1,0.23,44.34926,-4.50093,0,0,12.41
1322,5/5/2017 4:47,46,EIS,28:32.1,08:00.3,4,1,Pan_5pulse_EISSOC,3.75,0,-1.16,,0,6000,0.142,2,-2,20,10,38,16,3.75431,44.6702,-3.8321,0.142,0,0.02,10,3,0,0,0,0,0,1,0.23,44.83427,-4.9032,0,0,12.22
1323,5/5/2017 4:48,46,EIS,29:02.4,08:30.6,4,1,Pan_5pulse_EISSOC,3.75,0,-1.16,,0,6000,0.107,2,-2,20,10,39,16,3.75449,45.23008,-4.33797,0.107,0,0.02,10,3,0,0,0,0,0,1,0.22,45.43763,-5.47842,0,0,12.42
1324,5/5/2017 4:48,46,EIS,29:41.6,09:09.8,4,1,Pan_5pulse_EISSOC,3.75,0,-1.16,,0,6000,0.08,2,-2,20,10,40,16,3.7529,45.83554,-4.96677,0.08,0,0.02,10,3,0,0,0,0,0,1,0.22,46.10386,-6.18448,0,0,12.41
1325,5/5/2017 4:49,46,EIS,30:33.7,10:01.9,4,1,Pan_5pulse_EISSOC,3.75,0,-1.16,,0,6000,0.06,2,-2,20,10,41,16,3.75401,46.58006,-5.75428,0.06,0,0.02,10,3,0,0,0,0,0,1,0.22,46.93414,-7.04237,0,0,12.41
1326,5/5/2017 4:50,46,EIS,31:42.5,11:10.6,4,1,Pan_5pulse_EISSOC,3.75,0,-1.16,,0,6000,0.045,2,-2,20,10,42,16,3.7554,47.44808,-6.7882,0.045,0,0.02,10,3,0,0,0,0,0,1,0.21,47.9312,-8.14182,0,0,12.19
1327,5/5/2017 4:52,46,EIS,33:13.3,12:41.5,4,1,Pan_5pulse_EISSOC,3.75,0,-1.16,,0,6000,0.034,2,-2,20,10,43,16,3.75437,48.54171,-8.00591,0.034,0,0.02,10,3,0,0,0,0,0,1,0.21,49.19748,-9.3654,0,0,12.19
1328,5/5/2017 4:54,46,EIS,35:14.2,14:42.4,4,1,Pan_5pulse_EISSOC,3.75,0,-1.16,,0,6000,0.025,2,-2,20,10,44,16,3.75516,49.83841,-9.53821,0.025,0,0.02,10,3,0,0,0,0,0,1,0.2,50.74293,-10.83441,0,0,12.4
1329,5/5/2017 4:56,46,EIS,37:54.4,17:22.6,4,1,Pan_5pulse_EISSOC,3.75,0,-1.16,,0,6000,0.019,2,-2,20,10,45,16,3.75601,51.39489,-11.45774,0.019,0,0.02,10,3,0,0,0,0,0,1,0.2,52.65657,-12.56774,0,0,12.21
1330,5/5/2017 5:00,46,EIS,41:28.0,20:56.2,4,1,Pan_5pulse_EISSOC,3.76,0,-1.16,,0,6000,0.014,2,-2,20,10,46,16,3.75656,53.42584,-13.78005,0.014,0,0.02,10,3,0,0,0,0,0,1,0.19,55.17437,-14.46299,0,0,12.21
1331,5/5/2017 5:05,46,EIS,46:12.2,25:40.4,4,1,Pan_5pulse_EISSOC,3.76,0,-1.16,,0,6000,0.011,2,-2,20,10,47,16,3.75784,55.66658,-16.62382,0.011,0,0.02,10,3,0,0,0,0,0,1,0.18,58.09578,-16.62731,0,0,12.21
1332,5/5/2017 5:11,46,EIS,52:29.9,31:58.0,4,1,Pan_5pulse_EISSOC,3.76,0,-1.16,,0,6000,0.008,2,-2,20,10,48,16,3.75933,58.58329,-20.06703,0.008,0,0.02,10,3,0,0,0,0,0,1,0.17,61.92486,-18.90831,0,0,12.19
1333,5/5/2017 5:19,46,EIS,00:52.2,40:20.3,4,1,Pan_5pulse_EISSOC,3.76,0,-1.16,,0,6000,0.006,2,-2,20,10,49,16,3.76066,62.0049,-24.06163,0.006,0,0.02,10,3,0,0,0,0,0,1,0.16,66.50992,-21.20925,0,0,12.21
1334,5/5/2017 5:31,46,EIS,12:02.9,51:31.1,4,1,Pan_5pulse_EISSOC,3.76,0,-1.16,,0,6000,0.004,2,-2,20,10,50,16,3.76199,65.93826,-28.5275,0.004,0,0.02,10,3,0,0,0,0,0,1,0.15,71.84478,-23.39522,0,0,12.21
1335,5/5/2017 5:45,46,EIS,26:54.8,06:23.0,4,1,Pan_5pulse_EISSOC,3.76,0,-1.16,,0,6000,0.003,2,-2,20,10,51,16,3.76346,70.48691,-33.23533,0.003,0,0.02,10,3,0,0,0,0,0,1,0.14,77.9294,-25.24438,0,0,12.19
1336,5/5/2017 6:05,46,EIS,46:41.5,26:09.7,4,1,Pan_5pulse_EISSOC,3.76,0,-1.16,,0,6000,0.003,2,-2,20,10,52,16,3.76458,75.46656,-38.19945,0.003,0,0.02,10,3,0,0,0,0,0,1,0.13,84.58368,-26.84749,0,0,12.41
1337,5/5/2017 6:32,46,EIS,13:06.3,52:34.5,4,1,Pan_5pulse_EISSOC,3.76,0,-1.16,,0,6000,0.002,2,-2,20,10,53,16,3.76591,80.20632,-43.43578,0.002,0,0.02,10,3,0,0,0,0,0,1,0.12,91.2125,-28.43779,0,0,12.21
1338,5/5/2017 7:07,46,EIS,48:16.0,27:44.2,4,1,Pan_5pulse_EISSOC,3.77,0,-1.16,,0,6000,0.001,2,-2,20,10,54,16,3.76687,84.98319,-49.35091,0.001,0,0.02,10,3,0,0,0,0,0,1,0.11,98.27337,-30.14433,0,0,12.19
1340,5/4/2017 20:59,46,EIS,40:48.1,00:21.8,2,1,Pan_5pulse_EISSOC,3.94142,0,-0.58,,0.001,6000,6000,2,-2,20,10,1,16,3.94405,22.12176,8.07448,6000,0,0.02,10,3,0,0,0,0,0,0.99825,0.4239,23.5493,20.05216,0,0,12.21695
1341,5/4/2017 21:00,46,EIS,40:59.4,00:33.1,2,1,Pan_5pulse_EISSOC,3.94142,0,-0.58,,0.001,6000,4499.36526,2,-2,20,10,2,16,3.94404,21.78557,6.01527,4571.42871,0,0.02,10,3,0,0,0,0,0,0.95848,0.42409,22.60076,15.4355,0,0,12.20574
1342,5/4/2017 21:00,46,EIS,41:10.6,00:44.4,2,1,Pan_5pulse_EISSOC,3.94142,0,-0.58,,0.001,6000,3374.04795,2,-2,20,10,3,16,3.94561,21.61197,4.16892,3428.57153,0,0.02,10,3,0,0,0,0,0,0.97295,0.44204,22.01038,10.91817,0,0,12.20574
1343,5/4/2017 21:00,46,EIS,41:21.5,00:55.2,2,1,Pan_5pulse_EISSOC,3.94142,0,-0.58,,0.001,6000,2530.17902,2,-2,20,10,4,16,3.94411,21.61987,2.54549,2526.31567,0,0.02,10,3,0,0,0,0,0,0.98844,0.45405,21.76921,6.71499,0,0,12.20574
1344,5/4/2017 21:00,46,EIS,41:32.9,01:06.6,2,1,Pan_5pulse_EISSOC,3.94142,0,-0.58,,0.001,6000,1897.3666,2,-2,20,10,5,16,3.94201,21.7833,1.2699,1882.35291,0,0.02,10,3,0,0,0,0,0,1.00204,0.45922,21.82028,3.33639,0,0,12.20574
1345,5/4/2017 21:00,46,EIS,41:44.0,01:17.7,2,1,Pan_5pulse_EISSOC,3.94142,0,-0.58,,0.001,6000,1422.82422,2,-2,20,10,6,16,3.94416,22.03924,0.30153,1432.83582,0,0.02,10,3,0,0,0,0,0,1.00988,0.45818,22.0413,0.78384,0,0,12.20574
1346,5/4/2017 21:00,46,EIS,41:55.1,01:28.8,2,1,Pan_5pulse_EISSOC,3.94142,0,-0.58,,0.001,6000,1066.96765,2,-2,20,10,7,16,3.94418,22.40274,-0.55589,1066.66663,0,0.02,10,3,0,0,0,0,0,1.01661,0.45365,22.40964,-1.42143,0,0,12.19453
1347,5/4/2017 21:01,46,EIS,42:06.3,01:40.0,2,1,Pan_5pulse_EISSOC,3.94142,0,-0.58,,0.001,6000,800.11286,2,-2,20,10,8,16,3.93907,22.82988,-1.24287,800,0,0.02,10,3,0,0,0,0,0,1.02017,0.4462,22.86368,-3.11613,0,0,12.20574
1348,5/4/2017 21:01,46,EIS,42:17.6,01:51.3,2,1,Pan_5pulse_EISSOC,3.94142,0,-0.58,,0.001,6000,600,2,-2,20,10,9,16,3.94382,23.31449,-1.81538,600,0,0.02,10,3,0,0,0,0,0,1.02273,0.43734,23.38506,-4.45234,0,0,12.20574
1349,5/4/2017 21:01,46,EIS,42:29.5,02:03.2,2,1,Pan_5pulse_EISSOC,3.94207,0,-0.58,,0.001,6000,449.93653,2,-2,20,10,10,16,3.94425,23.84866,-2.29462,450.70422,0,0.02,10,3,0,0,0,0,0,1.02445,0.42759,23.95879,-5.49584,0,0,12.20574
1350,5/4/2017 21:01,46,EIS,42:41.4,02:15.2,2,1,Pan_5pulse_EISSOC,3.94207,0,-0.58,,0.001,6000,337.4048,2,-2,20,10,11,16,3.95128,24.43791,-2.71282,336.8421,0,0.02,10,3,0,0,0,0,0,1.02609,0.41731,24.58802,-6.33439,0,0,12.20574
1351,5/4/2017 21:01,46,EIS,42:53.4,02:27.1,2,1,Pan_5pulse_EISSOC,3.94207,0,-0.58,,0.001,6000,253.0179,2,-2,20,10,12,16,3.9537,25.05652,-3.07289,253.29816,0,0.02,10,3,0,0,0,0,0,1.02656,0.40665,25.24424,-6.99174,0,0,12.19453
1352,5/4/2017 21:02,46,EIS,43:06.2,02:40.0,2,1,Pan_5pulse_EISSOC,3.94207,0,-0.58,,0.001,6000,189.73666,2,-2,20,10,13,16,3.94432,25.7176,-3.39865,189.72333,0,0.02,10,3,0,0,0,0,0,1.02838,0.39643,25.9412,-7.52818,0,0,12.20574
1353,5/4/2017 21:02,46,EIS,43:18.2,02:51.9,2,1,Pan_5pulse_EISSOC,3.94207,0,-0.58,,0.001,6000,142.28242,2,-2,20,10,14,16,3.93445,26.41161,-3.69885,142.43323,0,0.02,10,3,0,0,0,0,0,1.02756,0.3853,26.66936,-7.97221,0,0,12.21695
1354,5/4/2017 21:02,46,EIS,43:30.3,03:04.1,2,1,Pan_5pulse_EISSOC,3.94207,0,-0.58,,0.001,6000,106.69676,2,-2,20,10,15,16,3.94433,27.15109,-3.98164,106.66666,0,0.02,10,3,0,0,0,0,0,1.0286,0.37483,27.44149,-8.34282,0,0,12.20574
1355,5/4/2017 21:02,46,EIS,43:42.1,03:15.8,2,1,Pan_5pulse_EISSOC,3.94207,0,-0.58,,0.001,6000,80.01129,2,-2,20,10,16,16,3.94437,27.93599,-4.25171,80,0,0.02,10,3,0,0,0,0,0,1.02991,0.36447,28.25769,-8.65371,0,0,12.21695
1356,5/4/2017 21:02,46,EIS,43:54.6,03:28.4,2,1,Pan_5pulse_EISSOC,3.94207,0,-0.58,,0.001,6000,60,2,-2,20,10,17,16,3.9348,28.76106,-4.51368,60,0,0.02,10,3,0,0,0,0,0,1.03067,0.35402,29.11309,-8.91908,0,0,12.20574
1357,5/4/2017 21:03,46,EIS,44:06.3,03:40.0,2,1,Pan_5pulse_EISSOC,3.94207,0,-0.58,,0.001,6000,44.99365,2,-2,20,10,18,16,3.94126,29.63749,-4.75609,44.94382,0,0.02,10,3,0,0,0,0,0,1.03106,0.3435,30.01668,-9.11683,0,0,12.20574
1358,5/4/2017 21:03,46,EIS,44:18.2,03:52.0,2,1,Pan_5pulse_EISSOC,3.94207,0,-0.58,,0.001,6000,33.74048,2,-2,20,10,19,16,3.9444,30.5406,-4.98333,33.70787,0,0.02,10,3,0,0,0,0,0,1.03058,0.33304,30.9445,-9.26731,0,0,12.20574
1359,5/4/2017 21:03,46,EIS,44:30.7,04:04.4,2,1,Pan_5pulse_EISSOC,3.94207,0,-0.58,,0.001,6000,25.30179,2,-2,20,10,20,16,3.94443,31.4598,-5.20701,25.31646,0,0.02,10,3,0,0,0,0,0,1.02992,0.32298,31.8878,-9.39801,0,0,12.20574
1360,5/4/2017 21:03,46,EIS,44:42.5,04:16.2,2,1,Pan_5pulse_EISSOC,3.94207,0,-0.58,,0.001,6000,18.97367,2,-2,20,10,21,16,3.94208,32.4098,-5.44988,18.98734,0,0.02,10,3,0,0,0,0,0,1.03138,0.31383,32.86482,-9.54529,0,0,12.20574
1361,5/4/2017 21:03,46,EIS,44:54.6,04:28.3,2,1,Pan_5pulse_EISSOC,3.94207,0,-0.58,,0.001,6000,14.22824,2,-2,20,10,22,16,3.95473,33.41033,-5.73724,14.21801,0,0.02,10,3,0,0,0,0,0,1.03129,0.30422,33.89935,-9.74383,0,0,12.20574
1362,5/4/2017 21:04,46,EIS,45:06.4,04:40.2,2,1,Pan_5pulse_EISSOC,3.94207,0,-0.58,,0.001,6000,10.66968,2,-2,20,10,23,16,3.94447,34.49621,-6.05835,10.67616,0,0.02,10,3,0,0,0,0,0,1.03327,0.29502,35.02416,-9.96092,0,0,12.20574
1363,5/4/2017 21:04,46,EIS,45:18.4,04:52.1,2,1,Pan_5pulse_EISSOC,3.94207,0,-0.58,,0.001,6000,8.00113,2,-2,20,10,24,16,3.94483,35.73705,-6.38837,8,0,0.02,10,3,0,0,0,0,0,1.03678,0.28559,36.30355,-10.13517,0,0,12.20574
1364,5/4/2017 21:04,46,EIS,45:30.8,05:04.6,2,1,Pan_5pulse_EISSOC,3.94207,0,-0.58,,0.001,6000,6,2,-2,20,10,25,16,3.94451,37.09622,-6.63397,6,0,0.02,10,3,0,0,0,0,0,1.03764,0.27535,37.68473,-10.13911,0,0,12.20574
1365,5/4/2017 21:04,46,EIS,45:43.1,05:16.8,2,1,Pan_5pulse_EISSOC,3.94207,0,-0.58,,0.001,6000,4.49937,2,-2,20,10,26,16,3.93719,38.57213,-6.71629,4.5045,0,0.02,10,3,0,0,0,0,0,1.03764,0.26544,39.15249,-9.87748,0,0,12.20574
1366,5/4/2017 21:04,46,EIS,45:55.5,05:29.2,2,1,Pan_5pulse_EISSOC,3.94207,0,-0.58,,0.001,6000,3.37405,2,-2,20,10,27,16,3.94164,40.06889,-6.57454,3.37079,0,0.02,10,3,0,0,0,0,0,1.03719,0.25544,40.60469,-9.31811,0,0,12.20574
1367,5/4/2017 21:05,46,EIS,46:07.0,05:40.8,2,1,Pan_5pulse_EISSOC,3.94207,0,-0.58,,0.001,6000,2.53018,2,-2,20,10,28,16,3.93498,41.46358,-6.24747,2.53378,0,0.02,10,3,0,0,0,0,0,1.03262,0.24626,41.93161,-8.56852,0,0,12.20574
1368,5/4/2017 21:05,46,EIS,46:19.1,05:52.8,2,1,Pan_5pulse_EISSOC,3.94207,0,-0.58,,0.001,6000,1.89737,2,-2,20,10,29,16,3.93914,42.65771,-5.77278,1.89873,0,0.02,10,3,0,0,0,0,0,1.02677,0.23853,43.04655,-7.7069,0,0,12.20574
1369,5/4/2017 21:05,46,EIS,46:30.6,06:04.3,2,1,Pan_5pulse_EISSOC,3.94207,0,-0.58,,0.001,6000,1.42282,2,-2,20,10,30,16,3.93432,43.66336,-5.2862,1.42045,0,0.02,10,3,0,0,0,0,0,1.02147,0.23225,43.98218,-6.90304,0,0,12.00399
1370,5/4/2017 21:05,46,EIS,46:42.8,06:16.5,2,1,Pan_5pulse_EISSOC,3.94207,0,-0.58,,0.001,6000,1.06697,2,-2,20,10,31,16,3.94765,44.51089,-4.84646,1.06838,0,0.02,10,3,0,0,0,0,0,1.01805,0.22738,44.77396,-6.21403,0,0,12.20574
1371,5/4/2017 21:05,46,EIS,46:55.2,06:28.9,2,1,Pan_5pulse_EISSOC,3.94207,0,-0.58,,0.001,6000,0.80011,2,-2,20,10,32,16,3.94455,45.20545,-4.4919,0.79957,0,0.02,10,3,0,0,0,0,0,1.01439,0.2233,45.42807,-5.67464,0,0,11.99278
1372,5/4/2017 21:06,46,EIS,47:07.0,06:40.7,2,1,Pan_5pulse_EISSOC,3.94207,0,-0.58,,0.001,6000,0.6,2,-2,20,10,33,16,3.93661,45.77206,-4.25895,0.59904,0,0.02,10,3,0,0,0,0,0,1.01175,0.22009,45.96978,-5.31589,0,0,12.21695
1373,5/4/2017 21:06,46,EIS,47:18.2,06:51.9,2,1,Pan_5pulse_EISSOC,3.94207,0,-0.58,,0.001,6000,0.44994,2,-2,20,10,34,16,3.93757,46.23935,-4.14418,0.44964,0,0.02,10,3,0,0,0,0,0,1.01038,0.21764,46.42469,-5.12143,0,0,12.20574
1374,5/4/2017 21:06,46,EIS,47:29.1,07:02.9,2,1,Pan_5pulse_EISSOC,3.94207,0,-0.58,,0.001,6000,0.3374,2,-2,20,10,35,16,3.94443,46.73078,-4.13584,0.33723,0,0.02,10,3,0,0,0,0,0,1.01027,0.21535,46.91344,-5.0577,0,0,12.20574
1375,5/4/2017 21:06,46,EIS,47:43.1,07:16.8,2,1,Pan_5pulse_EISSOC,3.94207,0,-0.58,,0.001,6000,0.25302,2,-2,20,10,36,16,3.9361,47.33764,-4.26222,0.2527,0,0.02,10,3,0,0,0,0,0,1.0133,0.2132,47.52914,-5.14496,0,0,12.21695
1376,5/4/2017 21:07,46,EIS,48:01.2,07:35.0,2,1,Pan_5pulse_EISSOC,3.94207,0,-0.58,,0.001,6000,0.18974,2,-2,20,10,37,16,3.94443,47.94642,-4.48258,0.18978,0,0.02,10,3,0,0,0,0,0,1.01329,0.21042,48.15551,-5.34114,0,0,12.20574
1377,5/4/2017 21:07,46,EIS,48:24.2,07:58.0,2,1,Pan_5pulse_EISSOC,3.94207,0,-0.58,,0.001,6000,0.14228,2,-2,20,10,38,16,3.94233,48.52516,-4.79894,0.14248,0,0.02,10,3,0,0,0,0,0,1.01268,0.20768,48.76188,-5.64795,0,0,12.20574
1378,5/4/2017 21:07,46,EIS,48:55.1,08:28.8,2,1,Pan_5pulse_EISSOC,3.94207,0,-0.58,,0.001,6000,0.1067,2,-2,20,10,39,16,3.94426,49.2467,-5.26563,0.10678,0,0.02,10,3,0,0,0,0,0,1.01532,0.205,49.52741,-6.10308,0,0,12.21695
1379,5/4/2017 21:08,46,EIS,49:34.3,09:08.1,2,1,Pan_5pulse_EISSOC,3.94142,0,-0.58,,0.001,6000,0.08001,2,-2,20,10,40,16,3.9441,49.97712,-5.85854,0.07999,0,0.02,10,3,0,0,0,0,0,1.01615,0.20194,50.31933,-6.68595,0,0,12.20574
1380,5/4/2017 21:09,46,EIS,50:26.5,10:00.2,2,1,Pan_5pulse_EISSOC,3.94142,0,-0.58,,0.001,6000,0.06,2,-2,20,10,41,16,3.94274,50.80413,-6.6024,0.05994,0,0.02,10,3,0,0,0,0,0,1.01831,0.19877,51.23135,-7.40454,0,0,12.20574
1381,5/4/2017 21:10,46,EIS,51:34.8,11:08.5,2,1,Pan_5pulse_EISSOC,3.94142,0,-0.58,,0.001,6000,0.04499,2,-2,20,10,42,16,3.94387,51.74038,-7.51823,0.04507,0,0.02,10,3,0,0,0,0,0,1.02035,0.19516,52.28375,-8.26761,0,0,12.20574
1382,5/4/2017 21:12,46,EIS,53:05.6,12:39.4,2,1,Pan_5pulse_EISSOC,3.94142,0,-0.58,,0.001,6000,0.03374,2,-2,20,10,43,16,3.94384,52.85428,-8.64668,0.03377,0,0.02,10,3,0,0,0,0,0,1.02427,0.19125,53.55688,-9.29099,0,0,12.21695
1383,5/4/2017 21:14,46,EIS,55:06.6,14:40.3,2,1,Pan_5pulse_EISSOC,3.94142,0,-0.58,,0.001,6000,0.0253,2,-2,20,10,44,16,3.94278,54.1341,-9.99992,0.02531,0,0.02,10,3,0,0,0,0,0,1.02857,0.18684,55.04997,-10.46598,0,0,12.20574
1384,5/4/2017 21:16,46,EIS,57:46.6,17:20.4,2,1,Pan_5pulse_EISSOC,3.94142,0,-0.58,,0.001,6000,0.01897,2,-2,20,10,45,16,3.94322,55.61982,-11.60454,0.01896,0,0.02,10,3,0,0,0,0,0,1.03154,0.18155,56.81751,-11.78515,0,0,12.20574
1385,5/4/2017 21:20,46,EIS,01:19.9,20:53.6,2,1,Pan_5pulse_EISSOC,3.94142,0,-0.58,,0.001,6000,0.01423,2,-2,20,10,46,16,3.94319,57.46541,-13.51531,0.01422,0,0.02,10,3,0,0,0,0,0,1.03914,0.17603,59.03336,-13.23489,0,0,12.20574
1386,5/4/2017 21:25,46,EIS,06:03.5,25:37.2,2,1,Pan_5pulse_EISSOC,3.94078,0,-0.58,,0.001,6000,0.01067,2,-2,20,10,47,16,3.94281,59.57592,-15.75363,0.01065,0,0.02,10,3,0,0,0,0,0,1.0437,0.16937,61.62359,-14.81168,0,0,12.20574
1387,5/4/2017 21:31,46,EIS,12:20.7,31:54.4,2,1,Pan_5pulse_EISSOC,3.94078,0,-0.58,,0.001,6000,0.008,2,-2,20,10,48,16,3.94294,62.16048,-18.29978,0.008,0,0.02,10,3,0,0,0,0,0,1.05161,0.16229,64.7982,-16.4042,0,0,12.20574
1388,5/4/2017 21:39,46,EIS,20:43.1,40:16.8,2,1,Pan_5pulse_EISSOC,3.94078,0,-0.58,,0.001,6000,0.006,2,-2,20,10,49,16,3.94316,65.44157,-21.2138,0.006,0,0.02,10,3,0,0,0,0,0,1.06152,0.1543,68.79407,-17.96083,0,0,12.20574
1389,5/4/2017 21:50,46,EIS,31:54.0,51:27.7,2,1,Pan_5pulse_EISSOC,3.94078,0,-0.58,,0.001,6000,0.0045,2,-2,20,10,50,16,3.94316,69.2823,-24.37386,0.00449,0,0.02,10,3,0,0,0,0,0,1.06783,0.14539,73.44469,-19.38213,0,0,12.21695
1390,5/4/2017 22:05,46,EIS,46:46.2,06:19.9,2,1,Pan_5pulse_EISSOC,3.94142,0,-0.58,,0.001,6000,0.00337,2,-2,20,10,51,16,3.94348,74.04809,-27.38166,0.00338,0,0.02,10,3,0,0,0,0,0,1.07481,0.13614,78.94856,-20.29349,0,0,12.21695
1391,5/4/2017 22:25,46,EIS,06:33.5,26:07.2,2,1,Pan_5pulse_EISSOC,3.94142,0,-0.58,,0.001,6000,0.00253,2,-2,20,10,52,16,3.94369,79.07449,-30.5254,0.00253,0,0.02,10,3,0,0,0,0,0,1.0735,0.12665,84.76187,-21.10826,0,0,12.21695
1392,5/4/2017 22:52,46,EIS,32:57.9,52:31.7,2,1,Pan_5pulse_EISSOC,3.94207,0,-0.58,,0.001,6000,0.0019,2,-2,20,10,53,16,3.94409,84.6455,-33.65707,0.0019,0,0.02,10,3,0,0,0,0,0,1.0747,0.11798,91.09149,-21.68395,0,0,12.20574
1393,5/4/2017 23:27,46,EIS,08:07.5,27:41.3,2,1,Pan_5pulse_EISSOC,3.94207,0,-0.58,,0.001,6000,0.00142,2,-2,20,10,54,16,3.94441,90.03725,-37.0419,0.00142,0,0.02,10,3,0,0,0,0,0,1.06883,0.10978,97.35917,-22.36258,0,0,12.21695
1395,5/6/2017 6:50,53,EIS,31:13.5,00:21.7,5,1,Pan_5pulse_EISSOC,3.32763,0,-2.61,,0.001,6000,6000,2,-2,20,10,1,16,3.32803,23.7179,8.30764,6000,0,0.02,10,3,0,0,0,0,0,0.9972,0.3968,25.13077,19.30376,0,0,12.40748
1396,5/6/2017 6:50,53,EIS,31:25.0,00:33.2,5,1,Pan_5pulse_EISSOC,3.32763,0,-2.61,,0.001,6000,4499.36526,2,-2,20,10,2,16,3.32918,23.44352,6.1457,4571.42871,0,0.02,10,3,0,0,0,0,0,0.96305,0.39737,24.23569,14.6895,0,0,12.19453
1397,5/6/2017 6:50,53,EIS,31:36.9,00:45.2,5,1,Pan_5pulse_EISSOC,3.32763,0,-2.61,,0.001,6000,3374.04795,2,-2,20,10,3,16,3.33081,23.32993,4.23011,3428.57153,0,0.02,10,3,0,0,0,0,0,0.97735,0.4122,23.71032,10.27703,0,0,12.20574
1398,5/6/2017 6:50,53,EIS,31:48.8,00:57.0,5,1,Pan_5pulse_EISSOC,3.32763,0,-2.61,,0.001,6000,2530.17902,2,-2,20,10,4,16,3.3319,23.38892,2.5599,2526.31567,0,0.02,10,3,0,0,0,0,0,0.99158,0.42143,23.52859,6.24611,0,0,12.40748
1399,5/6/2017 6:51,53,EIS,31:59.8,01:08.0,5,1,Pan_5pulse_EISSOC,3.32763,0,-2.61,,0.001,6000,1897.3666,2,-2,20,10,5,16,3.32681,23.59625,1.2645,1882.35291,0,0.02,10,3,0,0,0,0,0,1.00393,0.42485,23.63011,3.06748,0,0,12.40748
1400,5/6/2017 6:51,53,EIS,32:10.8,01:19.0,5,1,Pan_5pulse_EISSOC,3.32763,0,-2.61,,0.001,6000,1422.82422,2,-2,20,10,6,16,3.32434,23.88328,0.29219,1432.83582,0,0.02,10,3,0,0,0,0,0,1.01053,0.42308,23.88507,0.70092,0,0,12.20574
1401,5/6/2017 6:51,53,EIS,32:21.8,01:30.0,5,1,Pan_5pulse_EISSOC,3.32763,0,-2.61,,0.001,6000,1066.96765,2,-2,20,10,7,16,3.32946,24.27121,-0.55914,1066.66663,0,0.02,10,3,0,0,0,0,0,1.0162,0.41857,24.27765,-1.31971,0,0,12.20574
1402,5/6/2017 6:51,53,EIS,32:32.9,01:41.1,5,1,Pan_5pulse_EISSOC,3.32763,0,-2.61,,0.001,6000,800.11286,2,-2,20,10,8,16,3.32196,24.71397,-1.23179,800,0,0.02,10,3,0,0,0,0,0,1.0192,0.41189,24.74465,-2.85337,0,0,12.40748
1403,5/6/2017 6:51,53,EIS,32:44.2,01:52.5,5,1,Pan_5pulse_EISSOC,3.32763,0,-2.61,,0.001,6000,600,2,-2,20,10,9,16,3.33785,25.20609,-1.78266,600,0,0.02,10,3,0,0,0,0,0,1.0211,0.40409,25.26905,-4.04541,0,0,12.41869
1404,5/6/2017 6:52,53,EIS,32:56.2,02:04.4,5,1,Pan_5pulse_EISSOC,3.32763,0,-2.61,,0.001,6000,449.93653,2,-2,20,10,10,16,3.32324,25.73975,-2.23561,450.70422,0,0.02,10,3,0,0,0,0,0,1.02237,0.39571,25.83665,-4.96393,0,0,12.41869
1405,5/6/2017 6:52,53,EIS,33:08.0,02:16.2,5,1,Pan_5pulse_EISSOC,3.32763,0,-2.61,,0.001,6000,337.4048,2,-2,20,10,11,16,3.33866,26.32061,-2.62276,336.8421,0,0.02,10,3,0,0,0,0,0,1.0236,0.38698,26.45096,-5.69055,0,0,12.40748
1406,5/6/2017 6:52,53,EIS,33:20.1,02:28.3,5,1,Pan_5pulse_EISSOC,3.32763,0,-2.61,,0.001,6000,253.0179,2,-2,20,10,12,16,3.3266,26.92132,-2.94966,253.29816,0,0.02,10,3,0,0,0,0,0,1.02378,0.37803,27.08242,-6.25273,0,0,12.41869
1407,5/6/2017 6:52,53,EIS,33:32.5,02:40.8,5,1,Pan_5pulse_EISSOC,3.32827,0,-2.61,,0.001,6000,189.73666,2,-2,20,10,13,16,3.32981,27.55688,-3.23996,189.72333,0,0.02,10,3,0,0,0,0,0,1.02537,0.36955,27.74669,-6.70568,0,0,12.40748
1408,5/6/2017 6:52,53,EIS,33:44.4,02:52.6,5,1,Pan_5pulse_EISSOC,3.32763,0,-2.61,,0.001,6000,142.28242,2,-2,20,10,14,16,3.33649,28.21605,-3.50494,142.43323,0,0.02,10,3,0,0,0,0,0,1.0241,0.36018,28.43291,-7.08089,0,0,12.40748
1409,5/6/2017 6:53,53,EIS,33:56.5,03:04.8,5,1,Pan_5pulse_EISSOC,3.32763,0,-2.61,,0.001,6000,106.69676,2,-2,20,10,15,16,3.31978,28.91214,-3.75366,106.66666,0,0.02,10,3,0,0,0,0,0,1.02513,0.35162,29.15479,-7.39732,0,0,12.40748
1410,5/6/2017 6:53,53,EIS,34:08.3,03:16.6,5,1,Pan_5pulse_EISSOC,3.32827,0,-2.61,,0.001,6000,80.01129,2,-2,20,10,16,16,3.33546,29.6416,-3.99214,80,0,0.02,10,3,0,0,0,0,0,1.02601,0.34304,29.90923,-7.67046,0,0,12.19453
1411,5/6/2017 6:53,53,EIS,34:20.6,03:28.8,5,1,Pan_5pulse_EISSOC,3.32827,0,-2.61,,0.001,6000,60,2,-2,20,10,17,16,3.33004,30.3975,-4.22786,60,0,0.02,10,3,0,0,0,0,0,1.02651,0.33448,30.69011,-7.91824,0,0,12.40748
1412,5/6/2017 6:53,53,EIS,34:32.1,03:40.4,5,1,Pan_5pulse_EISSOC,3.32827,0,-2.61,,0.001,6000,44.99365,2,-2,20,10,18,16,3.34035,31.1915,-4.45414,44.94382,0,0.02,10,3,0,0,0,0,0,1.02655,0.32581,31.50792,-8.12688,0,0,12.40748
1413,5/6/2017 6:53,53,EIS,34:44.0,03:52.2,5,1,Pan_5pulse_EISSOC,3.32827,0,-2.61,,0.001,6000,33.74048,2,-2,20,10,19,16,3.33009,32.00202,-4.67431,33.70787,0,0.02,10,3,0,0,0,0,0,1.02612,0.31728,32.34159,-8.31002,0,0,12.41869
1414,5/6/2017 6:54,53,EIS,34:56.2,04:04.4,5,1,Pan_5pulse_EISSOC,3.32827,0,-2.61,,0.001,6000,25.30179,2,-2,20,10,20,16,3.33013,32.81311,-4.89981,25.31646,0,0.02,10,3,0,0,0,0,0,1.02535,0.30905,33.17693,-8.49293,0,0,12.19453
1415,5/6/2017 6:54,53,EIS,35:08.0,04:16.3,5,1,Pan_5pulse_EISSOC,3.32827,0,-2.61,,0.001,6000,18.97367,2,-2,20,10,21,16,3.3386,33.61717,-5.15336,18.98734,0,0.02,10,3,0,0,0,0,0,1.02591,0.30165,34.00987,-8.71533,0,0,12.20574
1416,5/6/2017 6:54,53,EIS,35:20.1,04:28.3,5,1,Pan_5pulse_EISSOC,3.32827,0,-2.61,,0.001,6000,14.22824,2,-2,20,10,22,16,3.3397,34.3943,-5.47759,14.21801,0,0.02,10,3,0,0,0,0,0,1.02381,0.29397,34.82775,-9.04886,0,0,12.41869
1417,5/6/2017 6:54,53,EIS,35:31.7,04:40.0,5,1,Pan_5pulse_EISSOC,3.32827,0,-2.61,,0.001,6000,10.66968,2,-2,20,10,23,16,3.32265,35.13974,-5.91065,10.67616,0,0.02,10,3,0,0,0,0,0,1.02316,0.28714,35.63337,-9.548,0,0,12.41869
1418,5/6/2017 6:54,53,EIS,35:43.7,04:51.9,5,1,Pan_5pulse_EISSOC,3.32827,0,-2.61,,0.001,6000,8.00113,2,-2,20,10,24,16,3.33021,35.88964,-6.53508,8,0,0.02,10,3,0,0,0,0,0,1.02417,0.28075,36.47977,-10.31982,0,0,12.40748
1419,5/6/2017 6:55,53,EIS,35:56.1,05:04.3,5,1,Pan_5pulse_EISSOC,3.32827,0,-2.61,,0.001,6000,6,2,-2,20,10,25,16,3.32049,36.63276,-7.38297,6,0,0.02,10,3,0,0,0,0,0,1.02393,0.274,37.36933,-11.39475,0,0,12.20574
1420,5/6/2017 6:55,53,EIS,36:08.0,05:16.2,5,1,Pan_5pulse_EISSOC,3.32827,0,-2.61,,0.001,6000,4.49937,2,-2,20,10,26,16,3.32498,37.43684,-8.541,4.5045,0,0.02,10,3,0,0,0,0,0,1.02788,0.26769,38.39877,-12.85174,0,0,12.20574
1421,5/6/2017 6:55,53,EIS,36:20.8,05:29.0,5,1,Pan_5pulse_EISSOC,3.32827,0,-2.61,,0.001,6000,3.37405,2,-2,20,10,27,16,3.33472,38.36533,-10.09401,3.37079,0,0.02,10,3,0,0,0,0,0,1.03317,0.26044,39.67099,-14.74058,0,0,12.41869
1422,5/6/2017 6:55,53,EIS,36:32.4,05:40.7,5,1,Pan_5pulse_EISSOC,3.32827,0,-2.61,,0.001,6000,2.53018,2,-2,20,10,28,16,3.33433,39.47293,-12.09154,2.53378,0,0.02,10,3,0,0,0,0,0,1.04061,0.25207,41.28338,-17.03112,0,0,12.41869
1423,5/6/2017 6:55,53,EIS,36:44.6,05:52.8,5,1,Pan_5pulse_EISSOC,3.32827,0,-2.61,,0.001,6000,1.89737,2,-2,20,10,29,16,3.33961,40.82639,-14.6389,1.89873,0,0.02,10,3,0,0,0,0,0,1.05065,0.24225,43.37155,-19.72604,0,0,12.20574
1424,5/6/2017 6:56,53,EIS,36:56.0,06:04.3,5,1,Pan_5pulse_EISSOC,3.32763,0,-2.61,,0.001,6000,1.42282,2,-2,20,10,30,16,3.32096,42.58309,-17.85909,1.42045,0,0.02,10,3,0,0,0,0,0,1.06462,0.23055,46.17648,-22.75288,0,0,12.40748
1425,5/6/2017 6:56,53,EIS,37:08.3,06:16.5,5,1,Pan_5pulse_EISSOC,3.32763,0,-2.61,,0.001,6000,1.06697,2,-2,20,10,31,16,3.32417,44.8988,-21.72887,1.06838,0,0.02,10,3,0,0,0,0,0,1.08016,0.21655,49.88032,-25.82476,0,0,12.41869
1426,5/6/2017 6:56,53,EIS,37:20.9,06:29.2,5,1,Pan_5pulse_EISSOC,3.32827,0,-2.61,,0.001,6000,0.80011,2,-2,20,10,32,16,3.32892,47.93516,-26.42115,0.79957,0,0.02,10,3,0,0,0,0,0,1.09696,0.20042,54.73442,-28.8629,0,0,12.20574
1427,5/6/2017 6:56,53,EIS,37:33.7,06:41.9,5,1,Pan_5pulse_EISSOC,3.32827,0,-2.61,,0.001,6000,0.6,2,-2,20,10,33,16,3.31986,51.84122,-31.84319,0.59904,0,0.02,10,3,0,0,0,0,0,1.1114,0.18268,60.83996,-31.5601,0,0,12.41869
1428,5/6/2017 6:56,53,EIS,37:44.7,06:52.9,5,1,Pan_5pulse_EISSOC,3.32763,0,-2.61,,0.001,6000,0.44994,2,-2,20,10,34,16,3.32915,56.66403,-37.79244,0.44964,0,0.02,10,3,0,0,0,0,0,1.12,0.16444,68.1108,-33.70156,0,0,12.41869
1429,5/6/2017 6:57,53,EIS,37:55.3,07:03.5,5,1,Pan_5pulse_EISSOC,3.32698,0,-2.61,,0.001,6000,0.3374,2,-2,20,10,35,16,3.32024,63.08708,-44.08322,0.33723,0,0.02,10,3,0,0,0,0,0,1.12968,0.14678,76.96304,-34.94461,0,0,12.41869
1430,5/6/2017 6:57,53,EIS,38:09.7,07:18.0,5,1,Pan_5pulse_EISSOC,3.32763,0,-2.61,,0.001,6000,0.25302,2,-2,20,10,36,16,3.32856,72.29445,-50.16778,0.2527,0,0.02,10,3,0,0,0,0,0,1.14374,0.12998,87.99599,-34.7582,0,0,12.40748
1431,5/6/2017 6:57,53,EIS,38:27.9,07:36.1,5,1,Pan_5pulse_EISSOC,3.32763,0,-2.61,,0.001,6000,0.18974,2,-2,20,10,37,16,3.32182,82.99145,-55.35936,0.18978,0,0.02,10,3,0,0,0,0,0,1.13368,0.11364,99.76091,-33.70523,0,0,12.40748
1432,5/6/2017 6:57,53,EIS,38:51.2,07:59.4,5,1,Pan_5pulse_EISSOC,3.32763,0,-2.61,,0.001,6000,0.14228,2,-2,20,10,38,16,3.32453,95.59742,-59.24001,0.14248,0,0.02,10,3,0,0,0,0,0,1.12745,0.10025,112.46442,-31.78575,0,0,12.40748
1433,5/6/2017 6:58,53,EIS,39:21.5,08:29.7,5,1,Pan_5pulse_EISSOC,3.32763,0,-2.61,,0.001,6000,0.1067,2,-2,20,10,39,16,3.32488,109.39786,-61.27448,0.10678,0,0.02,10,3,0,0,0,0,0,1.11431,0.08887,125.38921,-29.25348,0,0,12.40748
1434,5/6/2017 6:59,53,EIS,40:00.8,09:09.0,5,1,Pan_5pulse_EISSOC,3.32698,0,-2.61,,0.001,6000,0.08001,2,-2,20,10,40,16,3.32477,123.14471,-61.69989,0.07999,0,0.02,10,3,0,0,0,0,0,1.09893,0.07978,137.73705,-26.6125,0,0,12.40748
1435,5/6/2017 6:59,53,EIS,40:53.4,10:01.6,5,1,Pan_5pulse_EISSOC,3.32763,0,-2.61,,0.001,6000,0.06,2,-2,20,10,41,16,3.32896,137.04614,-60.63296,0.05994,0,0.02,10,3,0,0,0,0,0,1.08782,0.07259,149.85994,-23.86591,0,0,12.40748
1436,5/6/2017 7:01,53,EIS,42:01.6,11:09.8,5,1,Pan_5pulse_EISSOC,3.32763,0,-2.61,,0.001,6000,0.04499,2,-2,20,10,42,16,3.32632,148.29627,-58.87958,0.04507,0,0.02,10,3,0,0,0,0,0,1.06421,0.0667,159.55748,-21.65507,0,0,12.40748
1437,5/6/2017 7:02,53,EIS,43:32.3,12:40.6,5,1,Pan_5pulse_EISSOC,3.32763,0,-2.61,,0.001,6000,0.03374,2,-2,20,10,43,16,3.32769,160.28285,-56.9762,0.03377,0,0.02,10,3,0,0,0,0,0,1.06655,0.0627,170.10843,-19.56892,0,0,12.40748
1438,5/6/2017 7:04,53,EIS,45:33.3,14:41.6,5,1,Pan_5pulse_EISSOC,3.32827,0,-2.61,,0.001,6000,0.0253,2,-2,20,10,44,16,3.32811,169.6188,-55.35814,0.02531,0,0.02,10,3,0,0,0,0,0,1.04967,0.05883,178.42382,-18.07502,0,0,12.20574
1439,5/6/2017 7:07,53,EIS,48:13.4,17:21.6,5,1,Pan_5pulse_EISSOC,3.32827,0,-2.61,,0.001,6000,0.01897,2,-2,20,10,45,16,3.3288,178.63369,-54.75713,0.01896,0,0.02,10,3,0,0,0,0,0,1.04635,0.056,186.83773,-17.04203,0,0,12.40748
1440,5/6/2017 7:10,53,EIS,51:46.8,20:55.0,5,1,Pan_5pulse_EISSOC,3.32891,0,-2.61,,0.001,6000,0.01423,2,-2,20,10,46,16,3.33051,187.48428,-55.06796,0.01422,0,0.02,10,3,0,0,0,0,0,1.0457,0.05351,195.40429,-16.36859,0,0,12.40748
1441,5/6/2017 7:15,53,EIS,56:30.4,25:38.6,5,1,Pan_5pulse_EISSOC,3.32891,0,-2.61,,0.001,6000,0.01067,2,-2,20,10,47,16,3.33001,195.4089,-56.61522,0.01065,0,0.02,10,3,0,0,0,0,0,1.04101,0.05117,203.44513,-16.15773,0,0,12.40748
1442,5/6/2017 7:21,53,EIS,02:47.4,31:55.7,5,1,Pan_5pulse_EISSOC,3.32956,0,-2.61,,0.001,6000,0.008,2,-2,20,10,48,16,3.33078,204.3418,-59.31288,0.008,0,0.02,10,3,0,0,0,0,0,1.04602,0.04916,212.77591,-16.18606,0,0,12.20574
1443,5/6/2017 7:30,53,EIS,11:09.8,40:18.0,5,1,Pan_5pulse_EISSOC,3.3302,0,-2.61,,0.001,6000,0.006,2,-2,20,10,49,16,3.33138,213.56429,-63.28537,0.006,0,0.02,10,3,0,0,0,0,0,1.04672,0.04699,222.74368,-16.5061,0,0,12.40748
1444,5/6/2017 7:41,53,EIS,22:19.9,51:28.1,5,1,Pan_5pulse_EISSOC,3.33084,0,-2.61,,0.001,6000,0.0045,2,-2,20,10,50,16,3.33182,223.35991,-68.38744,0.00449,0,0.02,10,3,0,0,0,0,0,1.04876,0.0449,233.59472,-17.02333,0,0,12.19453
1445,5/6/2017 7:56,53,EIS,37:11.9,06:20.1,5,1,Pan_5pulse_EISSOC,3.33149,0,-2.61,,0.001,6000,0.00337,2,-2,20,10,51,16,3.33247,234.05349,-74.68562,0.00338,0,0.02,10,3,0,0,0,0,0,1.05178,0.04281,245.68064,-17.69769,0,0,12.39628
1446,5/6/2017 8:16,53,EIS,56:58.6,26:06.8,5,1,Pan_5pulse_EISSOC,3.33149,0,-2.61,,0.001,6000,0.00253,2,-2,20,10,52,16,3.33306,244.59161,-82.13559,0.00253,0,0.02,10,3,0,0,0,0,0,1.04968,0.04068,258.01417,-18.56241,0,0,12.39628
1447,5/6/2017 8:42,53,EIS,23:23.0,52:31.2,5,1,Pan_5pulse_EISSOC,3.33213,0,-2.61,,0.001,6000,0.0019,2,-2,20,10,53,16,3.3337,256.78313,-91.52409,0.0019,0,0.02,10,3,0,0,0,0,0,1.05695,0.03877,272.60637,-19.61737,0,0,12.40748
1448,5/6/2017 9:17,53,EIS,58:32.6,27:40.8,5,1,Pan_5pulse_EISSOC,3.33277,0,-2.61,,0.001,6000,0.00142,2,-2,20,10,54,16,3.33444,267.74895,-102.82301,0.00142,0,0.02,10,3,0,0,0,0,0,1.05247,0.0367,286.81366,-21.00817,0,0,12.39628
1450,5/5/2017 12:20,46,EIS,01:02.3,00:21.7,6,1,Pan_5pulse_EISSOC,3.59592,0,-1.74002,,0.001,6000,6000,2,-2,20,10,1,16,3.59852,22.78365,8.18866,6000,0,0.02,10,3,0,0,0,0,0,0.99828,0.41233,24.21051,19.76893,0,0,12.20574
1451,5/5/2017 12:20,46,EIS,01:13.3,00:32.7,6,1,Pan_5pulse_EISSOC,3.59592,0,-1.74002,,0.001,6000,4499.36526,2,-2,20,10,2,16,3.5995,22.46927,6.08713,4571.42871,0,0.02,10,3,0,0,0,0,0,0.96023,0.41248,23.2792,15.1581,0,0,12.20574
1452,5/5/2017 12:20,46,EIS,01:24.1,00:43.5,6,1,Pan_5pulse_EISSOC,3.59592,0,-1.74002,,0.001,6000,3374.04795,2,-2,20,10,3,16,3.59811,22.31646,4.2132,3428.57153,0,0.02,10,3,0,0,0,0,0,0.9746,0.42914,22.71069,10.69122,0,0,12.20574
1453,5/5/2017 12:20,46,EIS,01:35.2,00:54.6,6,1,Pan_5pulse_EISSOC,3.59592,0,-1.74002,,0.001,6000,2530.17902,2,-2,20,10,4,16,3.59494,22.34157,2.57083,2526.31567,0,0.02,10,3,0,0,0,0,0,0.98956,0.44002,22.489,6.56411,0,0,12.20574
1454,5/5/2017 12:20,46,EIS,01:46.1,01:05.5,6,1,Pan_5pulse_EISSOC,3.59592,0,-1.74002,,0.001,6000,1897.3666,2,-2,20,10,5,16,3.60249,22.51804,1.28813,1882.35291,0,0.02,10,3,0,0,0,0,0,0.98956,0.44451,22.55486,3.27399,0,0,12.21695
1455,5/5/2017 12:21,46,EIS,01:57.0,01:16.4,6,1,Pan_5pulse_EISSOC,3.59592,0,-1.74002,,0.001,6000,1422.82422,2,-2,20,10,6,16,3.60216,22.7837,0.31906,1432.83582,0,0.02,10,3,0,0,0,0,0,1.01001,0.44326,22.78593,0.80232,0,0,12.20574
1456,5/5/2017 12:21,46,EIS,02:08.0,01:27.4,6,1,Pan_5pulse_EISSOC,3.59592,0,-1.74002,,0.001,6000,1066.96765,2,-2,20,10,7,16,3.60311,23.15494,-0.53492,1066.66663,0,0.02,10,3,0,0,0,0,0,1.01629,0.43879,23.16112,-1.32339,0,0,12.21695
1457,5/5/2017 12:21,46,EIS,02:19.2,01:38.6,6,1,Pan_5pulse_EISSOC,3.59592,0,-1.74002,,0.001,6000,800.11286,2,-2,20,10,8,16,3.60575,23.58617,-1.2146,800,0,0.02,10,3,0,0,0,0,0,1.0197,0.43176,23.61742,-2.94793,0,0,12.21695
1458,5/5/2017 12:21,46,EIS,02:30.8,01:50.2,6,1,Pan_5pulse_EISSOC,3.59592,0,-1.74002,,0.001,6000,600,2,-2,20,10,9,16,3.5937,24.07019,-1.77684,600,0,0.02,10,3,0,0,0,0,0,1.0197,0.42335,24.13568,-4.22185,0,0,12.20574
1459,5/5/2017 12:21,46,EIS,02:42.6,02:02.0,6,1,Pan_5pulse_EISSOC,3.59592,0,-1.74002,,0.001,6000,449.93653,2,-2,20,10,10,16,3.59824,24.60114,-2.24221,450.70422,0,0.02,10,3,0,0,0,0,0,1.02345,0.4143,24.7031,-5.20769,0,0,12.21695
1460,5/5/2017 12:21,46,EIS,02:54.3,02:13.7,6,1,Pan_5pulse_EISSOC,3.59592,0,-1.74002,,0.001,6000,337.4048,2,-2,20,10,11,16,3.59827,25.18575,-2.64479,336.8421,0,0.02,10,3,0,0,0,0,0,1.02495,0.40473,25.32423,-5.99474,0,0,12.21695
1461,5/5/2017 12:22,46,EIS,03:06.4,02:25.8,6,1,Pan_5pulse_EISSOC,3.59592,0,-1.74002,,0.001,6000,253.0179,2,-2,20,10,12,16,3.59108,25.79471,-2.98645,253.29816,0,0.02,10,3,0,0,0,0,0,1.02527,0.39483,25.96702,-6.60415,0,0,12.21695
1462,5/5/2017 12:22,46,EIS,03:18.7,02:38.1,6,1,Pan_5pulse_EISSOC,3.59592,0,-1.74002,,0.001,6000,189.73666,2,-2,20,10,13,16,3.59831,26.4448,-3.2907,189.72333,0,0.02,10,3,0,0,0,0,0,1.02709,0.38542,26.64876,-7.09324,0,0,12.20574
1463,5/5/2017 12:22,46,EIS,03:30.5,02:49.9,6,1,Pan_5pulse_EISSOC,3.59592,0,-1.74002,,0.001,6000,142.28242,2,-2,20,10,14,16,3.60504,27.12392,-3.56617,142.43323,0,0.02,10,3,0,0,0,0,0,1.02604,0.37505,27.35735,-7.4901,0,0,12.20574
1464,5/5/2017 12:22,46,EIS,03:42.8,03:02.2,6,1,Pan_5pulse_EISSOC,3.59592,0,-1.74002,,0.001,6000,106.69676,2,-2,20,10,15,16,3.60856,27.84357,-3.82048,106.66666,0,0.02,10,3,0,0,0,0,0,1.027,0.36542,28.10445,-7.81289,0,0,12.19453
1465,5/5/2017 12:22,46,EIS,03:54.6,03:14.0,6,1,Pan_5pulse_EISSOC,3.59592,0,-1.74002,,0.001,6000,80.01129,2,-2,20,10,16,16,3.60388,28.60317,-4.05775,80,0,0.02,10,3,0,0,0,0,0,1.02807,0.35586,28.88956,-8.07431,0,0,12.21695
1466,5/5/2017 12:23,46,EIS,04:06.7,03:26.1,6,1,Pan_5pulse_EISSOC,3.59592,0,-1.74002,,0.001,6000,60,2,-2,20,10,17,16,3.59842,29.39567,-4.28444,60,0,0.02,10,3,0,0,0,0,0,1.02865,0.34627,29.70626,-8.29251,0,0,12.20574
1467,5/5/2017 12:23,46,EIS,04:18.3,03:37.7,6,1,Pan_5pulse_EISSOC,3.59592,0,-1.74002,,0.001,6000,44.99365,2,-2,20,10,18,16,3.59259,30.23939,-4.48867,44.94382,0,0.02,10,3,0,0,0,0,0,1.02905,0.33661,30.57072,-8.44321,0,0,12.20574
1468,5/5/2017 12:23,46,EIS,04:30.1,03:49.5,6,1,Pan_5pulse_EISSOC,3.59592,0,-1.74002,,0.001,6000,33.74048,2,-2,20,10,19,16,3.59841,31.10923,-4.67552,33.70787,0,0.02,10,3,0,0,0,0,0,1.02875,0.32702,31.45862,-8.54722,0,0,12.20574
1469,5/5/2017 12:23,46,EIS,04:42.5,04:01.9,6,1,Pan_5pulse_EISSOC,3.59656,0,-1.74002,,0.001,6000,25.30179,2,-2,20,10,20,16,3.60226,31.99726,-4.84387,25.31646,0,0.02,10,3,0,0,0,0,0,1.02875,0.31771,32.36182,-8.6083,0,0,12.20574
1470,5/5/2017 12:23,46,EIS,04:54.2,04:13.6,6,1,Pan_5pulse_EISSOC,3.59592,0,-1.74002,,0.001,6000,18.97367,2,-2,20,10,21,16,3.60562,32.90857,-5.01063,18.98734,0,0.02,10,3,0,0,0,0,0,1.02941,0.30924,33.28785,-8.65731,0,0,12.20574
1471,5/5/2017 12:24,46,EIS,05:06.3,04:25.7,6,1,Pan_5pulse_EISSOC,3.59656,0,-1.74002,,0.001,6000,14.22824,2,-2,20,10,22,16,3.5999,33.85889,-5.19417,14.21801,0,0.02,10,3,0,0,0,0,0,1.02884,0.30035,34.25498,-8.72155,0,0,12.20574
1472,5/5/2017 12:24,46,EIS,05:17.9,04:37.3,6,1,Pan_5pulse_EISSOC,3.59656,0,-1.74002,,0.001,6000,10.66968,2,-2,20,10,23,16,3.59455,34.86017,-5.37873,10.67616,0,0.02,10,3,0,0,0,0,0,1.02978,0.29195,35.27268,-8.77124,0,0,12.20574
1473,5/5/2017 12:24,46,EIS,05:29.8,04:49.2,6,1,Pan_5pulse_EISSOC,3.59656,0,-1.74002,,0.001,6000,8.00113,2,-2,20,10,24,16,3.58893,35.9673,-5.55914,8,0,0.02,10,3,0,0,0,0,0,1.03217,0.28361,36.39437,-8.78616,0,0,12.20574
1474,5/5/2017 12:24,46,EIS,05:42.2,05:01.6,6,1,Pan_5pulse_EISSOC,3.59656,0,-1.74002,,0.001,6000,6,2,-2,20,10,25,16,3.58864,37.14337,-5.6504,6,0,0.02,10,3,0,0,0,0,0,1.03186,0.27465,37.57069,-8.64976,0,0,12.21695
