Repository: ali-azary/python-postgresql

# SOH-from-EIS
State of Health of Li-ion batteries from Electrochemical Impedance Spectroscopy
the data taken from https://prod-dcd-datasets-cache-zipfiles.s3.eu-west-1.amazonaws.com/wykht8y7tg-1.zip
first data is converted and cleaned into properly-formatted csv files.
All the EIS data are combined into one file and used with GPR ML model to predict SoH with SoH, impedance, frenquency, and temperature data at hand. SoH values are calulated using nominal capacity and current Ah values.

File: EIS.csv (part 9 of 18)
id,Time Stamp,Step,Status,Prog Time,Step Time,Cycle,Cycle Level,Procedure,Voltage,Current,AhAccu,Energy,StartFreq,EndFreq,SetFreq,AAcMax,VAcMin,VAcMax,mvIdeal,Go,Status.1,U1,Zreal1,Zimg1,ActFreq,EisError,AACStart,MinIntervalTime,CountOfPeriods,UIdeal,AStart,MinDuration,MinPeriods,RemTime,VRelativ,AAmplitude,Betrag,Phase,ChamberT,ChamberSP,Temp45
1475,5/5/2017 12:24,46,EIS,05:54.1,05:13.5,6,1,Pan_5pulse_EISSOC,3.59656,0,-1.74002,,0.001,6000,4.49937,2,-2,20,10,26,16,3.59854,38.39295,-5.61012,4.5045,0,0.02,10,3,0,0,0,0,0,1.03305,0.26625,38.80067,-8.31343,0,0,12.20574
1476,5/5/2017 12:25,46,EIS,06:06.3,05:25.7,6,1,Pan_5pulse_EISSOC,3.59656,0,-1.74002,,0.001,6000,3.37405,2,-2,20,10,27,16,3.59856,39.64443,-5.38443,3.37079,0,0.02,10,3,0,0,0,0,0,1.03121,0.25775,40.00841,-7.73448,0,0,12.21695
1477,5/5/2017 12:25,46,EIS,06:17.9,05:37.3,6,1,Pan_5pulse_EISSOC,3.59656,0,-1.74002,,0.001,6000,2.53018,2,-2,20,10,28,16,3.58918,40.79933,-4.99965,2.53378,0,0.02,10,3,0,0,0,0,0,1.02741,0.24995,41.10453,-6.98633,0,0,12.21695
1478,5/5/2017 12:25,46,EIS,06:30.0,05:49.4,6,1,Pan_5pulse_EISSOC,3.59656,0,-1.74002,,0.001,6000,1.89737,2,-2,20,10,29,16,3.60885,41.75229,-4.47866,1.89873,0,0.02,10,3,0,0,0,0,0,1.02169,0.24331,41.99181,-6.12256,0,0,12.20574
1479,5/5/2017 12:25,46,EIS,06:41.5,06:00.9,6,1,Pan_5pulse_EISSOC,3.59656,0,-1.74002,,0.001,6000,1.42282,2,-2,20,10,30,16,3.59298,42.53156,-3.93316,1.42045,0,0.02,10,3,0,0,0,0,0,1.01693,0.23808,42.71304,-5.28347,0,0,12.21695
1480,5/5/2017 12:25,46,EIS,06:53.7,06:13.1,6,1,Pan_5pulse_EISSOC,3.59656,0,-1.74002,,0.001,6000,1.06697,2,-2,20,10,31,16,3.59862,43.15892,-3.42566,1.06838,0,0.02,10,3,0,0,0,0,0,1.01374,0.23415,43.29466,-4.53823,0,0,12.20574
1481,5/5/2017 12:26,46,EIS,07:06.1,06:25.5,6,1,Pan_5pulse_EISSOC,3.59656,0,-1.74002,,0.001,6000,0.80011,2,-2,20,10,32,16,3.58966,43.61892,-2.99631,0.79957,0,0.02,10,3,0,0,0,0,0,1.00964,0.23092,43.72172,-3.92963,0,0,12.21695
1482,5/5/2017 12:26,46,EIS,07:18.4,06:37.8,6,1,Pan_5pulse_EISSOC,3.59656,0,-1.74002,,0.001,6000,0.6,2,-2,20,10,33,16,3.59221,43.94425,-2.63666,0.59904,0,0.02,10,3,0,0,0,0,0,1.0067,0.22867,44.02328,-3.43364,0,0,12.20574
1483,5/5/2017 12:26,46,EIS,07:29.8,06:49.2,6,1,Pan_5pulse_EISSOC,3.59656,0,-1.74002,,0.001,6000,0.44994,2,-2,20,10,34,16,3.59864,44.19675,-2.40114,0.44964,0,0.02,10,3,0,0,0,0,0,1.0057,0.22721,44.26193,-3.10973,0,0,12.21695
1484,5/5/2017 12:26,46,EIS,07:40.3,06:59.7,6,1,Pan_5pulse_EISSOC,3.59656,0,-1.74002,,0.001,6000,0.3374,2,-2,20,10,35,16,3.59583,44.42022,-2.25839,0.33723,0,0.02,10,3,0,0,0,0,0,1.00473,0.22589,44.4776,-2.9105,0,0,12.20574
1485,5/5/2017 12:26,46,EIS,07:54.2,07:13.6,6,1,Pan_5pulse_EISSOC,3.59656,0,-1.74002,,0.001,6000,0.25302,2,-2,20,10,36,16,3.5986,44.67589,-2.23752,0.2527,0,0.02,10,3,0,0,0,0,0,1.00601,0.2249,44.73188,-2.86717,0,0,12.20574
1486,5/5/2017 12:27,46,EIS,08:12.5,07:31.9,6,1,Pan_5pulse_EISSOC,3.59656,0,-1.74002,,0.001,6000,0.18974,2,-2,20,10,37,16,3.59274,44.94048,-2.29444,0.18978,0,0.02,10,3,0,0,0,0,0,1.006,0.22356,44.99901,-2.9227,0,0,12.21695
1487,5/5/2017 12:27,46,EIS,08:35.5,07:54.9,6,1,Pan_5pulse_EISSOC,3.59656,0,-1.74002,,0.001,6000,0.14228,2,-2,20,10,38,16,3.59663,45.17962,-2.46794,0.14248,0,0.02,10,3,0,0,0,0,0,1.00555,0.22224,45.24698,-3.12668,0,0,12.20574
1488,5/5/2017 12:28,46,EIS,09:05.7,08:25.1,6,1,Pan_5pulse_EISSOC,3.59656,0,-1.74002,,0.001,6000,0.1067,2,-2,20,10,39,16,3.5985,45.41687,-2.75767,0.10678,0,0.02,10,3,0,0,0,0,0,1.00523,0.22093,45.50052,-3.47468,0,0,12.21695
1489,5/5/2017 12:28,46,EIS,09:44.9,09:04.3,6,1,Pan_5pulse_EISSOC,3.59656,0,-1.74002,,0.001,6000,0.08001,2,-2,20,10,40,16,3.59845,45.70719,-3.17266,0.07999,0,0.02,10,3,0,0,0,0,0,1.00718,0.21983,45.81717,-3.97068,0,0,12.20574
1490,5/5/2017 12:29,46,EIS,10:37.1,09:56.5,6,1,Pan_5pulse_EISSOC,3.59592,0,-1.74002,,0.001,6000,0.06,2,-2,20,10,41,16,3.59837,46.04134,-3.73016,0.05994,0,0.02,10,3,0,0,0,0,0,1.00832,0.21829,46.19219,-4.63185,0,0,12.20574
1491,5/5/2017 12:30,46,EIS,11:45.2,11:04.6,6,1,Pan_5pulse_EISSOC,3.59592,0,-1.74002,,0.001,6000,0.04499,2,-2,20,10,42,16,3.59747,46.49229,-4.44476,0.04507,0,0.02,10,3,0,0,0,0,0,1.01083,0.21643,46.70427,-5.461,0,0,12.20574
1492,5/5/2017 12:32,46,EIS,13:16.1,12:35.5,6,1,Pan_5pulse_EISSOC,3.59592,0,-1.74002,,0.001,6000,0.03374,2,-2,20,10,43,16,3.59763,47.05643,-5.3453,0.03377,0,0.02,10,3,0,0,0,0,0,1.0141,0.21413,47.35906,-6.48064,0,0,12.20574
1493,5/5/2017 12:34,46,EIS,15:16.9,14:36.3,6,1,Pan_5pulse_EISSOC,3.59592,0,-1.74002,,0.001,6000,0.0253,2,-2,20,10,44,16,3.59738,47.7826,-6.41359,0.02531,0,0.02,10,3,0,0,0,0,0,1.01857,0.21127,48.21111,-7.6448,0,0,12.20574
1494,5/5/2017 12:37,46,EIS,17:57.0,17:16.4,6,1,Pan_5pulse_EISSOC,3.59592,0,-1.74002,,0.001,6000,0.01897,2,-2,20,10,45,16,3.59809,48.71515,-7.7175,0.01896,0,0.02,10,3,0,0,0,0,0,1.02248,0.2073,49.32267,-9.00204,0,0,12.20574
1495,5/5/2017 12:40,46,EIS,21:30.1,20:49.5,6,1,Pan_5pulse_EISSOC,3.59592,0,-1.74002,,0.001,6000,0.01423,2,-2,20,10,46,16,3.59806,49.87986,-9.18732,0.01422,0,0.02,10,3,0,0,0,0,0,1.02837,0.20276,50.7189,-10.43628,0,0,12.20574
1496,5/5/2017 12:45,46,EIS,26:13.7,25:33.1,6,1,Pan_5pulse_EISSOC,3.59592,0,-1.74002,,0.001,6000,0.01067,2,-2,20,10,47,16,3.598,51.25704,-10.92627,0.01065,0,0.02,10,3,0,0,0,0,0,1.03319,0.19714,52.40866,-12.03342,0,0,12.20574
1497,5/5/2017 12:51,46,EIS,32:30.8,31:50.2,6,1,Pan_5pulse_EISSOC,3.59592,0,-1.74002,,0.001,6000,0.008,2,-2,20,10,48,16,3.59756,53.05546,-12.89993,0.008,0,0.02,10,3,0,0,0,0,0,1.03319,0.19085,54.60119,-13.66575,0,0,12.20574
1498,5/5/2017 12:59,46,EIS,40:53.3,40:12.7,6,1,Pan_5pulse_EISSOC,3.59592,0,-1.74002,,0.001,6000,0.006,2,-2,20,10,49,16,3.59784,55.3319,-15.12852,0.006,0,0.02,10,3,0,0,0,0,0,1.05038,0.18311,57.3628,-15.29174,0,0,11.99278
1499,5/5/2017 13:11,46,EIS,52:03.4,51:22.8,6,1,Pan_5pulse_EISSOC,3.59592,0,-1.74002,,0.001,6000,0.0045,2,-2,20,10,50,16,3.59806,58.01084,-17.55601,0.00449,0,0.02,10,3,0,0,0,0,0,1.05678,0.17436,60.60916,-16.83756,0,0,12.00399
1500,5/5/2017 13:26,46,EIS,06:55.0,06:14.4,6,1,Pan_5pulse_EISSOC,3.59592,0,-1.74002,,0.001,6000,0.00337,2,-2,20,10,51,16,3.59817,61.13066,-20.08588,0.00338,0,0.02,10,3,0,0,0,0,0,1.06164,0.16499,64.34594,-18.18912,0,0,12.00399
1501,5/5/2017 13:45,46,EIS,26:41.7,26:01.1,6,1,Pan_5pulse_EISSOC,3.59592,0,-1.74002,,0.001,6000,0.00253,2,-2,20,10,52,16,3.5982,64.60166,-22.67091,0.00253,0,0.02,10,3,0,0,0,0,0,1.06364,0.15536,68.46418,-19.3377,0,0,12.19453
1502,5/5/2017 14:12,46,EIS,53:06.1,52:25.5,6,1,Pan_5pulse_EISSOC,3.59656,0,-1.74002,,0.001,6000,0.0019,2,-2,20,10,53,16,3.5985,68.32417,-25.47797,0.0019,0,0.02,10,3,0,0,0,0,0,1.06525,0.14608,72.91995,-20.4504,0,0,12.20574
1503,5/5/2017 14:47,46,EIS,28:15.6,27:35.0,6,1,Pan_5pulse_EISSOC,3.59656,0,-1.74002,,0.001,6000,0.00142,2,-2,20,10,54,16,3.59874,72.27404,-28.6268,0.00142,0,0.02,10,3,0,0,0,0,0,1.06525,0.13714,77.73693,-21.60787,0,0,12.21695
1505,6/29/2017 3:17,52,EIS,04:45.1,00:21.3,3,1,Pan_5pulse_EIS_0dC,3.79537,0,-0.87,,0.001,6000,6000,2,-2,20,10,1,16,3.79857,31.99923,6.49347,6000,0,0.02,10,3,0,0,0,0,0,0.99129,0.3036,32.65143,11.47103,-20,-20,-17.3391
1506,6/29/2017 3:17,52,EIS,04:55.9,00:32.0,3,1,Pan_5pulse_EIS_0dC,3.79537,0,-0.87,,0.001,6000,4499.36526,2,-2,20,10,2,16,3.79752,31.8705,4.40649,4571.42871,0,0.02,10,3,0,0,0,0,0,0.98408,0.30587,32.17369,7.87194,-20,-20,-17.3503
1507,6/29/2017 3:17,52,EIS,05:06.7,00:42.9,3,1,Pan_5pulse_EIS_0dC,3.79602,0,-0.87,,0.001,6000,3374.04795,2,-2,20,10,3,16,3.79766,31.91006,2.47755,3428.57153,0,0.02,10,3,0,0,0,0,0,0.99383,0.31051,32.00609,4.43963,-20,-20,-17.3503
1508,6/29/2017 3:17,52,EIS,05:17.3,00:53.5,3,1,Pan_5pulse_EIS_0dC,3.79602,0,-0.87,,0.001,6000,2530.17902,2,-2,20,10,4,16,3.79776,32.15662,0.7079,2526.31567,0,0.02,10,3,0,0,0,0,0,1.0043,0.31224,32.16441,1.26111,-20,-20,-17.36151
1509,6/29/2017 3:17,52,EIS,05:28.2,01:04.4,3,1,Pan_5pulse_EIS_0dC,3.79602,0,-0.87,,0.001,6000,1897.3666,2,-2,20,10,5,16,3.80032,32.57697,-0.75934,1882.35291,0,0.02,10,3,0,0,0,0,0,1.01269,0.31078,32.58582,-1.33528,-20,-20,-17.3503
1510,6/29/2017 3:18,52,EIS,05:39.1,01:15.3,3,1,Pan_5pulse_EIS_0dC,3.79602,0,-0.87,,0.001,6000,1422.82422,2,-2,20,10,6,16,3.798,33.10289,-1.96027,1432.83582,0,0.02,10,3,0,0,0,0,0,1.01746,0.30682,33.16088,-3.38895,-20,-20,-17.3503
1511,6/29/2017 3:18,52,EIS,05:49.9,01:26.1,3,1,Pan_5pulse_EIS_0dC,3.79602,0,-0.87,,0.001,6000,1066.96765,2,-2,20,10,7,16,3.80345,33.79939,-3.12867,1066.66663,0,0.02,10,3,0,0,0,0,0,1.02332,0.30147,33.94388,-5.28857,-20,-20,-17.3503
1512,6/29/2017 3:18,52,EIS,06:00.9,01:37.1,3,1,Pan_5pulse_EIS_0dC,3.79666,0,-0.87,,0.001,6000,800.11286,2,-2,20,10,8,16,3.79086,34.59647,-4.18987,800,0,0.02,10,3,0,0,0,0,0,1.02666,0.2946,34.84926,-6.90529,-20,-20,-17.3503
1513,6/29/2017 3:18,52,EIS,06:12.0,01:48.1,3,1,Pan_5pulse_EIS_0dC,3.79666,0,-0.87,,0.001,6000,600,2,-2,20,10,9,16,3.79835,35.50677,-5.21462,600,0,0.02,10,3,0,0,0,0,0,1.02968,0.28692,35.88765,-8.35489,-20,-20,-17.3503
1514,6/29/2017 3:18,52,EIS,06:23.2,01:59.4,3,1,Pan_5pulse_EIS_0dC,3.79666,0,-0.87,,0.001,6000,449.93653,2,-2,20,10,10,16,3.7995,36.53768,-6.23071,450.70422,0,0.02,10,3,0,0,0,0,0,1.02968,0.27861,37.06513,-9.67746,-20,-20,-17.3503
1515,6/29/2017 3:19,52,EIS,06:34.7,02:10.8,3,1,Pan_5pulse_EIS_0dC,3.79666,0,-0.87,,0.001,6000,337.4048,2,-2,20,10,11,16,3.80382,37.73732,-7.29443,336.8421,0,0.02,10,3,0,0,0,0,0,1.03687,0.26977,38.43584,-10.94006,-20,-20,-17.3503
1516,6/29/2017 3:19,52,EIS,06:46.5,02:22.6,3,1,Pan_5pulse_EIS_0dC,3.79666,0,-0.87,,0.001,6000,253.0179,2,-2,20,10,12,16,3.78946,39.07285,-8.39208,253.29816,0,0.02,10,3,0,0,0,0,0,1.03958,0.26013,39.96391,-12.12185,-20,-20,-17.3503
1517,6/29/2017 3:19,52,EIS,06:58.7,02:34.8,3,1,Pan_5pulse_EIS_0dC,3.7973,0,-0.87,,0.001,6000,189.73666,2,-2,20,10,13,16,3.80883,40.60404,-9.57122,189.72333,0,0.02,10,3,0,0,0,0,0,1.04475,0.25044,41.71686,-13.26369,-20,-20,-17.3503
1518,6/29/2017 3:19,52,EIS,07:10.3,02:46.5,3,1,Pan_5pulse_EIS_0dC,3.7973,0,-0.87,,0.001,6000,142.28242,2,-2,20,10,14,16,3.79134,42.31862,-10.82782,142.43323,0,0.02,10,3,0,0,0,0,0,1.04647,0.23957,43.68189,-14.35203,-20,-20,-17.36151
1519,6/29/2017 3:19,52,EIS,07:22.4,02:58.5,3,1,Pan_5pulse_EIS_0dC,3.7973,0,-0.87,,0.001,6000,106.69676,2,-2,20,10,15,16,3.79914,44.26013,-12.17521,106.66666,0,0.02,10,3,0,0,0,0,0,1.05058,0.22886,45.90419,-15.38068,-20,-20,-17.3503
1520,6/29/2017 3:20,52,EIS,07:33.8,03:10.0,3,1,Pan_5pulse_EIS_0dC,3.7973,0,-0.87,,0.001,6000,80.01129,2,-2,20,10,16,16,3.80764,46.43983,-13.61309,80,0,0.02,10,3,0,0,0,0,0,1.05438,0.21787,48.39395,-16.33765,-20,-20,-17.3503
1521,6/29/2017 3:20,52,EIS,07:45.7,03:21.8,3,1,Pan_5pulse_EIS_0dC,3.7973,0,-0.87,,0.001,6000,60,2,-2,20,10,17,16,3.80911,48.86883,-15.16416,60,0,0.02,10,3,0,0,0,0,0,1.05773,0.20672,51.16752,-17.23928,-20,-20,-17.3503
1522,6/29/2017 3:20,52,EIS,07:57.1,03:33.2,3,1,Pan_5pulse_EIS_0dC,3.7973,0,-0.87,,0.001,6000,44.99365,2,-2,20,10,18,16,3.80573,51.59139,-16.83333,44.94382,0,0.02,10,3,0,0,0,0,0,1.06056,0.19543,54.26816,-18.07056,-20,-20,-17.3391
1523,6/29/2017 3:20,52,EIS,08:08.7,03:44.9,3,1,Pan_5pulse_EIS_0dC,3.7973,0,-0.87,,0.001,6000,33.74048,2,-2,20,10,19,16,3.79152,54.58599,-18.62281,33.70787,0,0.02,10,3,0,0,0,0,0,1.06251,0.18422,57.6753,-18.83783,-20,-20,-17.3503
1524,6/29/2017 3:20,52,EIS,08:20.8,03:57.0,3,1,Pan_5pulse_EIS_0dC,3.79795,0,-0.87,,0.001,6000,25.30179,2,-2,20,10,20,16,3.79969,57.87132,-20.53896,25.31646,0,0.02,10,3,0,0,0,0,0,1.06409,0.17328,61.40797,-19.54015,-20,-20,-17.3503
1525,6/29/2017 3:21,52,EIS,08:32.4,04:08.5,3,1,Pan_5pulse_EIS_0dC,3.79795,0,-0.87,,0.001,6000,18.97367,2,-2,20,10,21,16,3.80759,61.50639,-22.61764,18.98734,0,0.02,10,3,0,0,0,0,0,1.06793,0.16296,65.53315,-20.1899,-20,-20,-17.3391
1526,6/29/2017 3:21,52,EIS,08:44.3,04:20.4,3,1,Pan_5pulse_EIS_0dC,3.79795,0,-0.87,,0.001,6000,14.22824,2,-2,20,10,22,16,3.79873,65.51393,-24.88198,14.21801,0,0.02,10,3,0,0,0,0,0,1.0691,0.15255,70.07987,-20.79661,-20,-20,-17.3503
1527,6/29/2017 3:21,52,EIS,08:55.8,04:31.9,3,1,Pan_5pulse_EIS_0dC,3.79795,0,-0.87,,0.001,6000,10.66968,2,-2,20,10,23,16,3.78991,69.86188,-27.31479,10.67616,0,0.02,10,3,0,0,0,0,0,1.07064,0.14273,75.01187,-21.35464,-20,-20,-17.3391
1528,6/29/2017 3:21,52,EIS,09:07.6,04:43.7,3,1,Pan_5pulse_EIS_0dC,3.79795,0,-0.87,,0.001,6000,8.00113,2,-2,20,10,24,16,3.8001,74.6323,-30.01592,8,0,0.02,10,3,0,0,0,0,0,1.07268,0.13335,80.44213,-21.9092,-20,-20,-17.3503
1529,6/29/2017 3:21,52,EIS,09:19.7,04:55.8,3,1,Pan_5pulse_EIS_0dC,3.79795,0,-0.87,,0.001,6000,6,2,-2,20,10,25,16,3.80962,79.74668,-32.94737,6,0,0.02,10,3,0,0,0,0,0,1.07226,0.12427,86.28477,-22.44799,-20,-20,-17.3503
1530,6/29/2017 3:22,52,EIS,09:31.3,05:07.5,3,1,Pan_5pulse_EIS_0dC,3.79795,0,-0.87,,0.001,6000,4.49937,2,-2,20,10,26,16,3.79049,85.35542,-36.2235,4.5045,0,0.02,10,3,0,0,0,0,0,1.07483,0.11592,92.72373,-22.99561,-20,-20,-17.3503
1531,6/29/2017 3:22,52,EIS,09:43.4,05:19.6,3,1,Pan_5pulse_EIS_0dC,3.79859,0,-0.87,,0.001,6000,3.37405,2,-2,20,10,27,16,3.79757,91.62302,-39.94643,3.37079,0,0.02,10,3,0,0,0,0,0,1.07799,0.10785,99.95247,-23.55657,-20,-20,-17.3391
1532,6/29/2017 3:22,52,EIS,09:54.7,05:30.9,3,1,Pan_5pulse_EIS_0dC,3.79859,0,-0.87,,0.001,6000,2.53018,2,-2,20,10,28,16,3.80032,98.47539,-44.02832,2.53378,0,0.02,10,3,0,0,0,0,0,1.07932,0.10006,107.86981,-24.08941,-20,-20,-17.3503
1533,6/29/2017 3:22,52,EIS,10:06.9,05:43.1,3,1,Pan_5pulse_EIS_0dC,3.79859,0,-0.87,,0.001,6000,1.89737,2,-2,20,10,29,16,3.80049,105.98236,-48.50566,1.89873,0,0.02,10,3,0,0,0,0,0,1.08047,0.0927,116.55497,-24.59247,-20,-20,-17.3391
1534,6/29/2017 3:22,52,EIS,10:18.1,05:54.2,3,1,Pan_5pulse_EIS_0dC,3.79859,0,-0.87,,0.001,6000,1.42282,2,-2,20,10,30,16,3.79945,114.2302,-53.52787,1.42045,0,0.02,10,3,0,0,0,0,0,1.08234,0.0858,126.1498,-25.10762,-20,-20,-17.3391
1535,6/29/2017 3:22,52,EIS,10:30.0,06:06.2,3,1,Pan_5pulse_EIS_0dC,3.79859,0,-0.87,,0.001,6000,1.06697,2,-2,20,10,31,16,3.80049,123.47255,-59.10515,1.06838,0,0.02,10,3,0,0,0,0,0,1.08506,0.07927,136.89006,-25.58,-20,-20,-17.3503
1536,6/29/2017 3:23,52,EIS,10:42.1,06:18.3,3,1,Pan_5pulse_EIS_0dC,3.79859,0,-0.87,,0.001,6000,0.80011,2,-2,20,10,32,16,3.79263,133.97609,-65.37238,0.79957,0,0.02,10,3,0,0,0,0,0,1.08873,0.07303,149.07428,-26.00963,-20,-20,-17.3503
1537,6/29/2017 3:23,52,EIS,10:53.7,06:29.8,3,1,Pan_5pulse_EIS_0dC,3.79859,0,-0.87,,0.001,6000,0.6,2,-2,20,10,33,16,3.79386,145.97201,-72.0355,0.59904,0,0.02,10,3,0,0,0,0,0,1.09168,0.06707,162.77881,-26.26581,-20,-20,-17.55205
1538,6/29/2017 3:23,52,EIS,11:04.5,06:40.7,3,1,Pan_5pulse_EIS_0dC,3.79923,0,-0.87,,0.001,6000,0.44994,2,-2,20,10,34,16,3.8007,159.58455,-78.26823,0.44964,0,0.02,10,3,0,0,0,0,0,1.09212,0.06144,177.74461,-26.12564,-20,-20,-17.3503
1539,6/29/2017 3:23,52,EIS,11:14.8,06:51.0,3,1,Pan_5pulse_EIS_0dC,3.79859,0,-0.87,,0.001,6000,0.3374,2,-2,20,10,35,16,3.80028,175.36947,-83.09706,0.33723,0,0.02,10,3,0,0,0,0,0,1.09152,0.05625,194.06074,-25.35346,-20,-20,-17.3503
1540,6/29/2017 3:23,52,EIS,11:28.4,07:04.6,3,1,Pan_5pulse_EIS_0dC,3.79923,0,-0.87,,0.001,6000,0.25302,2,-2,20,10,36,16,3.79425,195.88324,-84.8089,0.2527,0,0.02,10,3,0,0,0,0,0,1.10038,0.05155,213.45443,-23.41051,-20,-20,-17.3503
1541,6/29/2017 3:24,52,EIS,11:46.5,07:22.6,3,1,Pan_5pulse_EIS_0dC,3.79923,0,-0.87,,0.001,6000,0.18974,2,-2,20,10,37,16,3.79684,216.49404,-82.9572,0.18978,0,0.02,10,3,0,0,0,0,0,1.0861,0.04685,231.84384,-20.96607,-20,-20,-17.36151
1542,6/29/2017 3:24,52,EIS,12:09.1,07:45.3,3,1,Pan_5pulse_EIS_0dC,3.79923,0,-0.87,,0.001,6000,0.14228,2,-2,20,10,38,16,3.79632,235.69945,-77.73099,0.14248,0,0.02,10,3,0,0,0,0,0,1.07041,0.04313,248.18609,-18.25197,-20,-20,-17.3503
1543,6/29/2017 3:25,52,EIS,12:39.1,08:15.3,3,1,Pan_5pulse_EIS_0dC,3.79988,0,-0.87,,0.001,6000,0.1067,2,-2,20,10,39,16,3.80149,253.39824,-69.66703,0.10678,0,0.02,10,3,0,0,0,0,0,1.05908,0.0403,262.80062,-15.37258,-20,-20,-17.3503
1544,6/29/2017 3:25,52,EIS,13:18.2,08:54.4,3,1,Pan_5pulse_EIS_0dC,3.79988,0,-0.87,,0.001,6000,0.08001,2,-2,20,10,40,16,3.79957,266.94289,-61.20142,0.07999,0,0.02,10,3,0,0,0,0,0,1.04145,0.03803,273.8688,-12.91292,-20,-20,-17.36151
1545,6/29/2017 3:26,52,EIS,14:10.1,09:46.2,3,1,Pan_5pulse_EIS_0dC,3.80052,0,-0.87,,0.001,6000,0.06,2,-2,20,10,41,16,3.80224,277.66663,-52.87208,0.05994,0,0.02,10,3,0,0,0,0,0,1.03224,0.03652,282.65565,-10.78095,-20,-20,-17.3503
1546,6/29/2017 3:27,52,EIS,15:18.1,10:54.3,3,1,Pan_5pulse_EIS_0dC,3.80052,0,-0.87,,0.001,6000,0.04499,2,-2,20,10,42,16,3.80108,285.73573,-46.05705,0.04507,0,0.02,10,3,0,0,0,0,0,1.0242,0.03539,289.42384,-9.15661,-20,-20,-17.55205
1547,6/29/2017 3:29,52,EIS,16:48.8,12:24.9,3,1,Pan_5pulse_EIS_0dC,3.80181,0,-0.87,,0.001,6000,0.03374,2,-2,20,10,43,16,3.80254,292.4206,-40.60615,0.03377,0,0.02,10,3,0,0,0,0,0,1.01937,0.03453,295.22646,-7.90566,-20,-20,-17.3503
1548,6/29/2017 3:31,52,EIS,18:49.4,14:25.6,3,1,Pan_5pulse_EIS_0dC,3.80245,0,-0.87,,0.001,6000,0.0253,2,-2,20,10,44,16,3.80356,297.81124,-37.23907,0.02531,0,0.02,10,3,0,0,0,0,0,1.01758,0.0339,300.13044,-7.12742,-20,-20,-17.3503
1549,6/29/2017 3:33,52,EIS,21:29.3,17:05.5,3,1,Pan_5pulse_EIS_0dC,3.80309,0,-0.87,,0.001,6000,0.01897,2,-2,20,10,45,16,3.80468,302.86542,-35.36647,0.01896,0,0.02,10,3,0,0,0,0,0,1.01556,0.03331,304.92335,-6.66043,-20,-20,-17.3503
1550,6/29/2017 3:37,52,EIS,25:02.3,20:38.5,3,1,Pan_5pulse_EIS_0dC,3.80502,0,-0.87,,0.001,6000,0.01423,2,-2,20,10,46,16,3.8061,307.98969,-35.23216,0.01422,0,0.02,10,3,0,0,0,0,0,1.01672,0.0328,309.99831,-6.52592,-20,-20,-17.3503
1551,6/29/2017 3:42,52,EIS,29:45.7,25:21.8,3,1,Pan_5pulse_EIS_0dC,3.80631,0,-0.87,,0.001,6000,0.01067,2,-2,20,10,47,16,3.80769,313.38963,-36.79141,0.01065,0,0.02,10,3,0,0,0,0,0,1.01788,0.03226,315.54186,-6.69578,-20,-20,-17.3391
1552,6/29/2017 3:48,52,EIS,36:02.5,31:38.7,3,1,Pan_5pulse_EIS_0dC,3.80824,0,-0.87,,0.001,6000,0.008,2,-2,20,10,48,16,3.80954,320.63913,-39.63062,0.008,0,0.02,10,3,0,0,0,0,0,1.02356,0.03168,323.079,-7.04596,-20,-20,-17.3503
1553,6/29/2017 3:56,52,EIS,44:24.7,40:00.8,3,1,Pan_5pulse_EIS_0dC,3.81017,0,-0.87,,0.001,6000,0.006,2,-2,20,10,49,16,3.81198,328.66415,-44.07538,0.006,0,0.02,10,3,0,0,0,0,0,1.02596,0.03094,331.60634,-7.63806,-20,-20,-17.3503
1554,6/29/2017 4:08,52,EIS,55:34.6,51:10.8,3,1,Pan_5pulse_EIS_0dC,3.8121,0,-0.87,,0.001,6000,0.0045,2,-2,20,10,50,16,3.81404,338.48622,-50.13841,0.00449,0,0.02,10,3,0,0,0,0,0,1.03251,0.03017,342.17946,-8.42569,-20,-20,-17.3503
1555,6/29/2017 4:22,52,EIS,10:26.0,06:02.2,3,1,Pan_5pulse_EIS_0dC,3.81468,0,-0.87,,0.001,6000,0.00337,2,-2,20,10,51,16,3.81672,350.9571,-57.21588,0.00338,0,0.02,10,3,0,0,0,0,0,1.03864,0.02921,355.59041,-9.25937,-20,-20,-17.3391
1556,6/29/2017 4:42,52,EIS,30:12.5,25:48.7,3,1,Pan_5pulse_EIS_0dC,3.81789,0,-0.87,,0.001,6000,0.00253,2,-2,20,10,52,16,3.81984,366.30094,-65.84162,0.00253,0,0.02,10,3,0,0,0,0,0,1.04667,0.02812,372.17133,-10.18995,-20,-20,-17.3503
1557,6/29/2017 5:09,52,EIS,56:36.6,52:12.8,3,1,Pan_5pulse_EIS_0dC,3.82111,0,-0.87,,0.001,6000,0.0019,2,-2,20,10,53,16,3.82315,386.18422,-76.25068,0.0019,0,0.02,10,3,0,0,0,0,0,1.058,0.02688,393.63996,-11.16918,-20,-20,-17.3503
1558,6/29/2017 5:44,52,EIS,31:46.0,27:22.2,3,1,Pan_5pulse_EIS_0dC,3.82561,0,-0.87,,0.001,6000,0.00142,2,-2,20,10,54,16,3.82718,411.16485,-90.27565,0.00142,0,0.02,10,3,0,0,0,0,0,1.06925,0.0254,420.9587,-12.38341,-20,-20,-17.36151
1560,6/29/2017 18:37,59,EIS,24:55.9,00:21.4,1,1,Pan_5pulse_EIS_0dC,3.46853,0,-2.03001,,0.001,6000,6000,2,-2,20,10,1,16,3.4705,33.53171,6.48126,6000,0,0.02,10,3,0,0,0,0,0,0.99168,0.29037,34.15234,10.93966,-20,-20,-17.37272
1561,6/29/2017 18:37,59,EIS,25:06.6,00:32.1,1,1,Pan_5pulse_EIS_0dC,3.46917,0,-2.03001,,0.001,6000,4499.36526,2,-2,20,10,2,16,3.47162,33.4652,4.3475,4571.42871,0,0.02,10,3,0,0,0,0,0,0.98679,0.29241,33.74642,7.4019,-20,-20,-17.37272
1562,6/29/2017 18:37,59,EIS,25:17.4,00:42.8,1,1,Pan_5pulse_EIS_0dC,3.46917,0,-2.03001,,0.001,6000,3374.04795,2,-2,20,10,3,16,3.47084,33.56551,2.38738,3428.57153,0,0.02,10,3,0,0,0,0,0,0.99623,0.29605,33.65031,4.06837,-20,-20,-17.37272
1563,6/29/2017 18:37,59,EIS,25:28.1,00:53.6,1,1,Pan_5pulse_EIS_0dC,3.46917,0,-2.03001,,0.001,6000,2530.17902,2,-2,20,10,4,16,3.47404,33.87428,0.59972,2526.31567,0,0.02,10,3,0,0,0,0,0,1.00622,0.297,33.87959,1.01428,-20,-20,-17.37272
1564,6/29/2017 18:38,59,EIS,25:38.9,01:04.4,1,1,Pan_5pulse_EIS_0dC,3.46917,0,-2.03001,,0.001,6000,1897.3666,2,-2,20,10,5,16,3.47415,34.34622,-0.86958,1882.35291,0,0.02,10,3,0,0,0,0,0,1.01372,0.29505,34.35723,-1.4503,-20,-20,-17.36151
1565,6/29/2017 18:38,59,EIS,25:49.6,01:15.1,1,1,Pan_5pulse_EIS_0dC,3.46917,0,-2.03001,,0.001,6000,1422.82422,2,-2,20,10,6,16,3.47103,34.90864,-2.06179,1432.83582,0,0.02,10,3,0,0,0,0,0,1.01754,0.29098,34.96948,-3.38011,-20,-20,-17.36151
1566,6/29/2017 18:38,59,EIS,26:00.3,01:25.8,1,1,Pan_5pulse_EIS_0dC,3.46982,0,-2.03001,,0.001,6000,1066.96765,2,-2,20,10,7,16,3.46656,35.63272,-3.21451,1066.66663,0,0.02,10,3,0,0,0,0,0,1.01754,0.28593,35.77742,-5.15482,-20,-20,-17.36151
1567,6/29/2017 18:38,59,EIS,26:11.2,01:36.7,1,1,Pan_5pulse_EIS_0dC,3.46982,0,-2.03001,,0.001,6000,800.11286,2,-2,20,10,8,16,3.47869,36.45635,-4.25286,800,0,0.02,10,3,0,0,0,0,0,1.02575,0.27947,36.70357,-6.65383,-20,-20,-17.37272
1568,6/29/2017 18:38,59,EIS,26:22.2,01:47.7,1,1,Pan_5pulse_EIS_0dC,3.46982,0,-2.03001,,0.001,6000,600,2,-2,20,10,9,16,3.47132,37.39171,-5.24928,600,0,0.02,10,3,0,0,0,0,0,1.02864,0.27243,37.75837,-7.99132,-20,-20,-17.36151
1569,6/29/2017 18:39,59,EIS,26:33.4,01:58.9,1,1,Pan_5pulse_EIS_0dC,3.46982,0,-2.03001,,0.001,6000,449.93653,2,-2,20,10,10,16,3.47144,38.44735,-6.23423,450.70422,0,0.02,10,3,0,0,0,0,0,1.03151,0.26483,38.94951,-9.21034,-20,-20,-17.37272
1570,6/29/2017 18:39,59,EIS,26:44.9,02:10.3,1,1,Pan_5pulse_EIS_0dC,3.46982,0,-2.03001,,0.001,6000,337.4048,2,-2,20,10,11,16,3.47893,39.65706,-7.25648,336.8421,0,0.02,10,3,0,0,0,0,0,1.03493,0.25671,40.31549,-10.36931,-20,-20,-17.37272
1571,6/29/2017 18:39,59,EIS,26:56.7,02:22.2,1,1,Pan_5pulse_EIS_0dC,3.46982,0,-2.03001,,0.001,6000,253.0179,2,-2,20,10,12,16,3.46168,40.98656,-8.3016,253.29816,0,0.02,10,3,0,0,0,0,0,1.03705,0.24799,41.81883,-11.45004,-20,-20,-17.37272
1572,6/29/2017 18:39,59,EIS,27:08.9,02:34.4,1,1,Pan_5pulse_EIS_0dC,3.46982,0,-2.03001,,0.001,6000,189.73666,2,-2,20,10,13,16,3.48207,42.49853,-9.41952,189.72333,0,0.02,10,3,0,0,0,0,0,1.04188,0.23935,43.5299,-12.49721,-20,-20,-17.37272
1573,6/29/2017 18:39,59,EIS,27:20.6,02:46.0,1,1,Pan_5pulse_EIS_0dC,3.47046,0,-2.03001,,0.001,6000,142.28242,2,-2,20,10,14,16,3.47187,44.19227,-10.60811,142.43323,0,0.02,10,3,0,0,0,0,0,1.04345,0.22959,45.44765,-13.49814,-20,-20,-17.37272
1574,6/29/2017 18:40,59,EIS,27:32.6,02:58.1,1,1,Pan_5pulse_EIS_0dC,3.47046,0,-2.03001,,0.001,6000,106.69676,2,-2,20,10,15,16,3.4677,46.10921,-11.88162,106.66666,0,0.02,10,3,0,0,0,0,0,1.04734,0.21996,47.61547,-14.44987,-20,-20,-17.37272
1575,6/29/2017 18:40,59,EIS,27:44.2,03:09.7,1,1,Pan_5pulse_EIS_0dC,3.47046,0,-2.03001,,0.001,6000,80.01129,2,-2,20,10,16,16,3.48068,48.24365,-13.24299,80,0,0.02,10,3,0,0,0,0,0,1.05088,0.21006,50.02826,-15.34973,-20,-20,-17.36151
1576,6/29/2017 18:40,59,EIS,27:56.2,03:21.6,1,1,Pan_5pulse_EIS_0dC,3.47046,0,-2.03001,,0.001,6000,60,2,-2,20,10,17,16,3.46212,50.58264,-14.70727,60,0,0.02,10,3,0,0,0,0,0,1.05332,0.19996,52.67739,-16.21217,-20,-20,-17.36151
1577,6/29/2017 18:40,59,EIS,28:07.5,03:33.0,1,1,Pan_5pulse_EIS_0dC,3.47046,0,-2.03001,,0.001,6000,44.99365,2,-2,20,10,18,16,3.47162,53.17256,-16.2932,44.94382,0,0.02,10,3,0,0,0,0,0,1.05567,0.18982,55.61285,-17.03618,-20,-20,-17.37272
1578,6/29/2017 18:40,59,EIS,28:19.2,03:44.6,1,1,Pan_5pulse_EIS_0dC,3.47046,0,-2.03001,,0.001,6000,33.74048,2,-2,20,10,19,16,3.4724,56.0049,-18.02812,33.70787,0,0.02,10,3,0,0,0,0,0,1.05769,0.17977,58.83504,-17.8435,-20,-20,-17.37272
1579,6/29/2017 18:41,59,EIS,28:31.4,03:56.8,1,1,Pan_5pulse_EIS_0dC,3.47046,0,-2.03001,,0.001,6000,25.30179,2,-2,20,10,20,16,3.47146,59.11628,-19.93702,25.31646,0,0.02,10,3,0,0,0,0,0,1.05969,0.16986,62.38765,-18.63673,-20,-20,-17.36151
1580,6/29/2017 18:41,59,EIS,28:42.9,04:08.4,1,1,Pan_5pulse_EIS_0dC,3.4711,0,-2.03001,,0.001,6000,18.97367,2,-2,20,10,21,16,3.46213,62.56319,-22.06275,18.98734,0,0.02,10,3,0,0,0,0,0,1.06422,0.16042,66.33941,-19.42507,-20,-20,-17.37272
1581,6/29/2017 18:41,59,EIS,28:54.8,04:20.3,1,1,Pan_5pulse_EIS_0dC,3.4711,0,-2.03001,,0.001,6000,14.22824,2,-2,20,10,22,16,3.46501,66.37796,-24.43215,14.21801,0,0.02,10,3,0,0,0,0,0,1.06586,0.15069,70.73163,-20.20747,-20,-20,-17.37272
1582,6/29/2017 18:41,59,EIS,29:06.5,04:31.9,1,1,Pan_5pulse_EIS_0dC,3.4711,0,-2.03001,,0.001,6000,10.66968,2,-2,20,10,23,16,3.46833,70.56053,-27.00837,10.67616,0,0.02,10,3,0,0,0,0,0,1.06843,0.14141,75.5529,-20.94529,-20,-20,-17.36151
1583,6/29/2017 18:41,59,EIS,29:18.2,04:43.7,1,1,Pan_5pulse_EIS_0dC,3.4711,0,-2.03001,,0.001,6000,8.00113,2,-2,20,10,24,16,3.47761,75.24484,-29.90938,8,0,0.02,10,3,0,0,0,0,0,1.07192,0.13238,80.97134,-21.67753,-20,-20,-17.36151
1584,6/29/2017 18:42,59,EIS,29:30.4,04:55.9,1,1,Pan_5pulse_EIS_0dC,3.4711,0,-2.03001,,0.001,6000,6,2,-2,20,10,25,16,3.46409,80.35412,-33.07338,6,0,0.02,10,3,0,0,0,0,0,1.07192,0.12344,86.89437,-22.37184,-20,-20,-17.36151
1585,6/29/2017 18:42,59,EIS,29:42.1,05:07.6,1,1,Pan_5pulse_EIS_0dC,3.4711,0,-2.03001,,0.001,6000,4.49937,2,-2,20,10,26,16,3.47647,86.01377,-36.58609,4.5045,0,0.02,10,3,0,0,0,0,0,1.0763,0.11515,93.47144,-23.04255,-20,-20,-17.36151
1586,6/29/2017 18:42,59,EIS,29:54.2,05:19.7,1,1,Pan_5pulse_EIS_0dC,3.4711,0,-2.03001,,0.001,6000,3.37405,2,-2,20,10,27,16,3.47298,92.32597,-40.47504,3.37079,0,0.02,10,3,0,0,0,0,0,1.07848,0.10698,100.8083,-23.6723,-20,-20,-17.36151
1587,6/29/2017 18:42,59,EIS,30:05.5,05:31.0,1,1,Pan_5pulse_EIS_0dC,3.4711,0,-2.03001,,0.001,6000,2.53018,2,-2,20,10,28,16,3.47393,99.15484,-44.67174,2.53378,0,0.02,10,3,0,0,0,0,0,1.07874,0.09919,108.75315,-24.25276,-20,-20,-17.36151
1588,6/29/2017 18:42,59,EIS,30:17.3,05:42.8,1,1,Pan_5pulse_EIS_0dC,3.4711,0,-2.03001,,0.001,6000,1.89737,2,-2,20,10,29,16,3.47295,106.45009,-49.22945,1.89873,0,0.02,10,3,0,0,0,0,0,1.0785,0.09196,117.2824,-24.8189,-20,-20,-17.3503
1589,6/29/2017 18:42,59,EIS,30:28.6,05:54.1,1,1,Pan_5pulse_EIS_0dC,3.4711,0,-2.03001,,0.001,6000,1.42282,2,-2,20,10,30,16,3.46503,114.22702,-54.43846,1.42045,0,0.02,10,3,0,0,0,0,0,1.07877,0.08525,126.53599,-25.4816,-20,-20,-17.3503
1590,6/29/2017 18:43,59,EIS,30:40.5,06:06.0,1,1,Pan_5pulse_EIS_0dC,3.4711,0,-2.03001,,0.001,6000,1.06697,2,-2,20,10,31,16,3.46525,122.48548,-60.44244,1.06838,0,0.02,10,3,0,0,0,0,0,1.07952,0.07904,136.5869,-26.26478,-20,-20,-17.36151
1591,6/29/2017 18:43,59,EIS,30:52.6,06:18.1,1,1,Pan_5pulse_EIS_0dC,3.4711,0,-2.03001,,0.001,6000,0.80011,2,-2,20,10,32,16,3.46782,131.02128,-67.88802,0.79957,0,0.02,10,3,0,0,0,0,0,1.08007,0.07319,147.56476,-27.39071,-20,-20,-17.37272
1592,6/29/2017 18:43,59,EIS,31:04.2,06:29.7,1,1,Pan_5pulse_EIS_0dC,3.47046,0,-2.03001,,0.001,6000,0.6,2,-2,20,10,33,16,3.46651,140.21555,-77.20126,0.59904,0,0.02,10,3,0,0,0,0,0,1.08411,0.06773,160.06384,-28.83674,-20,-20,-17.36151
1593,6/29/2017 18:43,59,EIS,31:15.0,06:40.4,1,1,Pan_5pulse_EIS_0dC,3.47046,0,-2.03001,,0.001,6000,0.44994,2,-2,20,10,34,16,3.46619,150.2611,-88.73805,0.44964,0,0.02,10,3,0,0,0,0,0,1.09075,0.0625,174.50743,-30.56436,-20,-20,-17.36151
1594,6/29/2017 18:43,59,EIS,31:25.2,06:50.7,1,1,Pan_5pulse_EIS_0dC,3.47046,0,-2.03001,,0.001,6000,0.3374,2,-2,20,10,35,16,3.46426,162.24331,-102.87477,0.33723,0,0.02,10,3,0,0,0,0,0,1.10078,0.0573,192.10963,-32.37785,-20,-20,-17.36151
1595,6/29/2017 18:44,59,EIS,31:38.9,07:04.4,1,1,Pan_5pulse_EIS_0dC,3.47046,0,-2.03001,,0.001,6000,0.25302,2,-2,20,10,36,16,3.46545,180.47136,-119.4515,0.2527,0,0.02,10,3,0,0,0,0,0,1.12677,0.05206,216.42221,-33.50002,-20,-20,-17.37272
1596,6/29/2017 18:44,59,EIS,31:56.9,07:22.4,1,1,Pan_5pulse_EIS_0dC,3.47046,0,-2.03001,,0.001,6000,0.18974,2,-2,20,10,37,16,3.46681,203.1941,-136.91479,0.18978,0,0.02,10,3,0,0,0,0,0,1.13196,0.0462,245.01735,-33.9726,-20,-20,-17.37272
1597,6/29/2017 18:44,59,EIS,32:19.6,07:45.1,1,1,Pan_5pulse_EIS_0dC,3.47046,0,-2.03001,,0.001,6000,0.14228,2,-2,20,10,38,16,3.47147,232.04777,-153.76841,0.14248,0,0.02,10,3,0,0,0,0,0,1.13624,0.04082,278.37185,-33.53078,-20,-20,-17.37272
1598,6/29/2017 18:45,59,EIS,32:49.7,08:15.2,1,1,Pan_5pulse_EIS_0dC,3.47046,0,-2.03001,,0.001,6000,0.1067,2,-2,20,10,39,16,3.46843,270.28382,-166.78818,0.10678,0,0.02,10,3,0,0,0,0,0,1.14026,0.0359,317.60296,-31.67813,-20,-20,-17.36151
1599,6/29/2017 18:45,59,EIS,33:28.7,08:54.2,1,1,Pan_5pulse_EIS_0dC,3.47046,0,-2.03001,,0.001,6000,0.08001,2,-2,20,10,40,16,3.47204,311.39576,-173.57722,0.07999,0,0.02,10,3,0,0,0,0,0,1.12266,0.03149,356.50578,-29.13603,-20,-20,-17.37272
1600,6/29/2017 18:46,59,EIS,34:20.7,09:46.2,1,1,Pan_5pulse_EIS_0dC,3.47175,0,-2.03001,,0.001,6000,0.06,2,-2,20,10,41,16,3.47318,357.47311,-171.85578,0.05994,0,0.02,10,3,0,0,0,0,0,1.11322,0.02807,396.63765,-25.676,-20,-20,-17.37272
1601,6/29/2017 18:47,59,EIS,35:28.7,10:54.2,1,1,Pan_5pulse_EIS_0dC,3.47239,0,-2.03001,,0.001,6000,0.04499,2,-2,20,10,42,16,3.47163,397.49426,-162.78711,0.04507,0,0.02,10,3,0,0,0,0,0,1.08227,0.0252,429.53618,-22.27073,-20,-20,-17.36151
1602,6/29/2017 18:49,59,EIS,36:59.3,12:24.8,1,1,Pan_5pulse_EIS_0dC,3.47368,0,-2.03001,,0.001,6000,0.03374,2,-2,20,10,43,16,3.47512,435.07147,-147.56872,0.03377,0,0.02,10,3,0,0,0,0,0,1.06937,0.02328,459.41671,-18.73605,-20,-20,-17.36151
1603,6/29/2017 18:51,59,EIS,39:00.0,14:25.4,1,1,Pan_5pulse_EIS_0dC,3.47496,0,-2.03001,,0.001,6000,0.0253,2,-2,20,10,44,16,3.47517,463.16668,-130.03203,0.02531,0,0.02,10,3,0,0,0,0,0,1.04843,0.02179,481.07349,-15.68186,-20,-20,-17.36151
1604,6/29/2017 18:54,59,EIS,41:39.8,17:05.3,1,1,Pan_5pulse_EIS_0dC,3.47689,0,-2.03001,,0.001,6000,0.01897,2,-2,20,10,45,16,3.47735,484.54571,-113.01798,0.01896,0,0.02,10,3,0,0,0,0,0,1.03257,0.02075,497.55161,-13.12924,-20,-20,-17.37272
1605,6/29/2017 18:57,59,EIS,45:12.8,20:38.2,1,1,Pan_5pulse_EIS_0dC,3.47882,0,-2.03001,,0.001,6000,0.01423,2,-2,20,10,46,16,3.47942,502.43866,-97.39999,0.01422,0,0.02,10,3,0,0,0,0,0,1.02968,0.02012,511.79231,-10.97097,-20,-20,-17.36151
1606,6/29/2017 19:02,59,EIS,49:56.1,25:21.6,1,1,Pan_5pulse_EIS_0dC,3.48075,0,-2.03001,,0.001,6000,0.01067,2,-2,20,10,47,16,3.48264,513.10754,-85.03003,0.01065,0,0.02,10,3,0,0,0,0,0,1.01583,0.01953,520.10523,-9.40931,-20,-20,-17.36151
1607,6/29/2017 19:08,59,EIS,56:13.0,31:38.5,1,1,Pan_5pulse_EIS_0dC,3.48397,0,-2.03001,,0.001,6000,0.008,2,-2,20,10,48,16,3.48516,523.9737,-75.76541,0.008,0,0.02,10,3,0,0,0,0,0,1.01583,0.01922,529.42312,-8.22781,-20,-20,-17.37272
1608,6/29/2017 19:17,59,EIS,04:35.2,40:00.7,1,1,Pan_5pulse_EIS_0dC,3.48783,0,-2.03001,,0.001,6000,0.006,2,-2,20,10,49,16,3.48877,530.4957,-69.64374,0.006,0,0.02,10,3,0,0,0,0,0,1.01132,0.0189,535.04761,-7.47905,-20,-20,-17.37272
1609,6/29/2017 19:28,59,EIS,15:45.0,51:10.5,1,1,Pan_5pulse_EIS_0dC,3.49169,0,-2.03001,,0.001,6000,0.0045,2,-2,20,10,50,16,3.49268,535.20346,-66.20768,0.00449,0,0.02,10,3,0,0,0,0,0,1.00757,0.01868,539.28304,-7.05198,-20,-20,-17.38393
1610,6/29/2017 19:43,59,EIS,30:36.4,06:01.9,1,1,Pan_5pulse_EIS_0dC,3.49555,0,-2.03001,,0.001,6000,0.00337,2,-2,20,10,51,16,3.4972,542.37396,-65.76005,0.00338,0,0.02,10,3,0,0,0,0,0,1.01288,0.01854,546.34595,-6.91308,-20,-20,-17.58568
1611,6/29/2017 20:02,59,EIS,50:22.9,25:48.4,1,1,Pan_5pulse_EIS_0dC,3.50006,0,-2.03001,,0.001,6000,0.00253,2,-2,20,10,52,16,3.50152,547.66595,-67.70805,0.00253,0,0.02,10,3,0,0,0,0,0,1.01116,0.01832,551.83546,-7.04773,-20,-20,-17.37272
1612,6/29/2017 20:29,59,EIS,16:47.0,52:12.5,1,1,Pan_5pulse_EIS_0dC,3.50456,0,-2.03001,,0.001,6000,0.0019,2,-2,20,10,53,16,3.50623,555.40794,-72.42189,0.0019,0,0.02,10,3,0,0,0,0,0,1.01353,0.0181,560.10973,-7.42911,-20,-20,-17.38393
1613,6/29/2017 21:04,59,EIS,51:56.4,27:21.9,1,1,Pan_5pulse_EIS_0dC,3.50971,0,-2.03001,,0.001,6000,0.00142,2,-2,20,10,54,16,3.51082,562.97106,-79.90483,0.00142,0,0.02,10,3,0,0,0,0,0,1.01591,0.01787,568.61339,-8.07827,-20,-20,-17.57447
1615,6/29/2017 22:17,59,EIS,04:58.2,00:21.4,2,1,Pan_5pulse_EIS_0dC,3.44022,0,-2.17502,,0.001,6000,6000,2,-2,20,10,1,16,3.44213,33.88486,6.44405,6000,0,0.02,10,3,0,0,0,0,0,0.9914,0.28743,34.49217,10.76764,-20,-20,-17.37272
1616,6/29/2017 22:17,59,EIS,05:08.9,00:32.1,2,1,Pan_5pulse_EIS_0dC,3.44022,0,-2.17502,,0.001,6000,4499.36526,2,-2,20,10,2,16,3.44286,33.82482,4.30152,4571.42871,0,0.02,10,3,0,0,0,0,0,0.98729,0.28955,34.09724,7.24743,-20,-20,-17.37272
1617,6/29/2017 22:17,59,EIS,05:19.7,00:42.9,2,1,Pan_5pulse_EIS_0dC,3.44022,0,-2.17502,,0.001,6000,3374.04795,2,-2,20,10,3,16,3.44231,33.93335,2.3358,3428.57153,0,0.02,10,3,0,0,0,0,0,0.99665,0.29301,34.01365,3.93774,-20,-20,-17.37272
1618,6/29/2017 22:18,59,EIS,05:30.5,00:53.6,2,1,Pan_5pulse_EIS_0dC,3.44086,0,-2.17502,,0.001,6000,2530.17902,2,-2,20,10,4,16,3.43921,34.25012,0.54311,2526.31567,0,0.02,10,3,0,0,0,0,0,1.00651,0.29383,34.25442,0.90847,-20,-20,-17.37272
1619,6/29/2017 22:18,59,EIS,05:41.2,01:04.4,2,1,Pan_5pulse_EIS_0dC,3.44086,0,-2.17502,,0.001,6000,1897.3666,2,-2,20,10,5,16,3.44251,34.73444,-0.9328,1882.35291,0,0.02,10,3,0,0,0,0,0,1.01404,0.29183,34.74697,-1.53832,-20,-20,-17.37272
1620,6/29/2017 22:18,59,EIS,05:52.0,01:15.2,2,1,Pan_5pulse_EIS_0dC,3.44086,0,-2.17502,,0.001,6000,1422.82422,2,-2,20,10,6,16,3.44257,35.31355,-2.13159,1432.83582,0,0.02,10,3,0,0,0,0,0,1.01794,0.28773,35.37783,-3.45429,-20,-20,-17.37272
1621,6/29/2017 22:18,59,EIS,06:02.9,01:26.1,2,1,Pan_5pulse_EIS_0dC,3.44086,0,-2.17502,,0.001,6000,1066.96765,2,-2,20,10,7,16,3.43653,36.05675,-3.29095,1066.66663,0,0.02,10,3,0,0,0,0,0,1.02326,0.28262,36.20662,-5.21501,-20,-20,-17.37272
1622,6/29/2017 22:18,59,EIS,06:13.9,01:37.1,2,1,Pan_5pulse_EIS_0dC,3.44086,0,-2.17502,,0.001,6000,800.11286,2,-2,20,10,8,16,3.43536,36.89357,-4.33543,800,0,0.02,10,3,0,0,0,0,0,1.02589,0.27617,37.14742,-6.70219,-20,-20,-17.37272
1623,6/29/2017 22:18,59,EIS,06:24.9,01:48.1,2,1,Pan_5pulse_EIS_0dC,3.44086,0,-2.17502,,0.001,6000,600,2,-2,20,10,9,16,3.44288,37.84103,-5.34076,600,0,0.02,10,3,0,0,0,0,0,1.02872,0.26919,38.21606,-8.03349,-20,-20,-17.37272
1624,6/29/2017 22:19,59,EIS,06:36.1,01:59.2,2,1,Pan_5pulse_EIS_0dC,3.44151,0,-2.17502,,0.001,6000,449.93653,2,-2,20,10,10,16,3.44788,38.90837,-6.33366,450.70422,0,0.02,10,3,0,0,0,0,0,1.03137,0.26163,39.42051,-9.24574,-20,-20,-17.37272
1625,6/29/2017 22:19,59,EIS,06:47.5,02:10.7,2,1,Pan_5pulse_EIS_0dC,3.44151,0,-2.17502,,0.001,6000,337.4048,2,-2,20,10,11,16,3.4505,40.13624,-7.36728,336.8421,0,0.02,10,3,0,0,0,0,0,1.03507,0.25365,40.8068,-10.40124,-20,-20,-17.37272
1626,6/29/2017 22:19,59,EIS,06:59.3,02:22.4,2,1,Pan_5pulse_EIS_0dC,3.44151,0,-2.17502,,0.001,6000,253.0179,2,-2,20,10,12,16,3.44317,41.49035,-8.42804,253.29816,0,0.02,10,3,0,0,0,0,0,1.0373,0.24501,42.3377,-11.48241,-20,-20,-17.37272
1627,6/29/2017 22:19,59,EIS,07:11.4,02:34.6,2,1,Pan_5pulse_EIS_0dC,3.44151,0,-2.17502,,0.001,6000,189.73666,2,-2,20,10,13,16,3.45096,43.0297,-9.56297,189.72333,0,0.02,10,3,0,0,0,0,0,1.04199,0.23639,44.07953,-12.52984,-20,-20,-17.37272
1628,6/29/2017 22:19,59,EIS,07:23.1,02:46.3,2,1,Pan_5pulse_EIS_0dC,3.44151,0,-2.17502,,0.001,6000,142.28242,2,-2,20,10,14,16,3.43687,44.74249,-10.76636,142.43323,0,0.02,10,3,0,0,0,0,0,1.04348,0.22675,46.01961,-13.52983,-20,-20,-17.38393
1629,6/29/2017 22:20,59,EIS,07:35.1,02:58.3,2,1,Pan_5pulse_EIS_0dC,3.44151,0,-2.17502,,0.001,6000,106.69676,2,-2,20,10,15,16,3.43986,46.67527,-12.05203,106.66666,0,0.02,10,3,0,0,0,0,0,1.04718,0.21723,48.20615,-14.47812,-20,-20,-17.37272
1630,6/29/2017 22:20,59,EIS,07:46.7,03:09.8,2,1,Pan_5pulse_EIS_0dC,3.44151,0,-2.17502,,0.001,6000,80.01129,2,-2,20,10,16,16,3.44354,48.8305,-13.42721,80,0,0.02,10,3,0,0,0,0,0,1.05064,0.20746,50.64294,-15.37496,-20,-20,-17.37272
1631,6/29/2017 22:20,59,EIS,07:58.5,03:21.7,2,1,Pan_5pulse_EIS_0dC,3.44151,0,-2.17502,,0.001,6000,60,2,-2,20,10,17,16,3.44563,51.20555,-14.91116,60,0,0.02,10,3,0,0,0,0,0,1.05357,0.19755,53.33246,-16.23567,-20,-20,-17.37272
1632,6/29/2017 22:20,59,EIS,08:09.8,03:33.0,2,1,Pan_5pulse_EIS_0dC,3.44215,0,-2.17502,,0.001,6000,44.99365,2,-2,20,10,18,16,3.45118,53.84071,-16.52744,44.94382,0,0.02,10,3,0,0,0,0,0,1.05357,0.18749,56.32032,-17.06487,-20,-20,-17.37272
1633,6/29/2017 22:20,59,EIS,08:21.5,03:44.7,2,1,Pan_5pulse_EIS_0dC,3.44215,0,-2.17502,,0.001,6000,33.74048,2,-2,20,10,19,16,3.44379,56.71835,-18.29099,33.70787,0,0.02,10,3,0,0,0,0,0,1.05776,0.17749,59.59472,-17.87389,-20,-20,-17.36151
1634,6/29/2017 22:21,59,EIS,08:33.5,03:56.7,2,1,Pan_5pulse_EIS_0dC,3.44215,0,-2.17502,,0.001,6000,25.30179,2,-2,20,10,20,16,3.44387,59.8584,-20.22845,25.31646,0,0.02,10,3,0,0,0,0,0,1.05982,0.16774,63.184,-18.67209,-20,-20,-17.37272
1635,6/29/2017 22:21,59,EIS,08:45.0,04:08.2,2,1,Pan_5pulse_EIS_0dC,3.44215,0,-2.17502,,0.001,6000,18.97367,2,-2,20,10,21,16,3.44392,63.32614,-22.38408,18.98734,0,0.02,10,3,0,0,0,0,0,1.06369,0.15837,67.16582,-19.46713,-20,-20,-17.37272
1636,6/29/2017 22:21,59,EIS,08:56.8,04:20.0,2,1,Pan_5pulse_EIS_0dC,3.44215,0,-2.17502,,0.001,6000,14.22824,2,-2,20,10,22,16,3.44402,67.1798,-24.80662,14.21801,0,0.02,10,3,0,0,0,0,0,1.06606,0.14886,71.6135,-20.26703,-20,-20,-17.36151
1637,6/29/2017 22:21,59,EIS,09:08.4,04:31.6,2,1,Pan_5pulse_EIS_0dC,3.44215,0,-2.17502,,0.001,6000,10.66968,2,-2,20,10,23,16,3.44403,71.42723,-27.46776,10.67616,0,0.02,10,3,0,0,0,0,0,1.06868,0.13965,76.52665,-21.03454,-20,-20,-17.37272
1638,6/29/2017 22:21,59,EIS,09:20.2,04:43.4,2,1,Pan_5pulse_EIS_0dC,3.44215,0,-2.17502,,0.001,6000,8.00113,2,-2,20,10,24,16,3.45464,76.18378,-30.46654,8,0,0.02,10,3,0,0,0,0,0,1.07253,0.13072,82.04985,-21.79689,-20,-20,-17.37272
1639,6/29/2017 22:22,59,EIS,09:32.3,04:55.4,2,1,Pan_5pulse_EIS_0dC,3.44215,0,-2.17502,,0.001,6000,6,2,-2,20,10,25,16,3.44119,81.36614,-33.72981,6,0,0.02,10,3,0,0,0,0,0,1.07312,0.12183,88.08035,-22.51614,-20,-20,-17.37272
1640,6/29/2017 22:22,59,EIS,09:43.8,05:07.0,2,1,Pan_5pulse_EIS_0dC,3.44215,0,-2.17502,,0.001,6000,4.49937,2,-2,20,10,26,16,3.4441,87.07415,-37.33284,4.5045,0,0.02,10,3,0,0,0,0,0,1.07601,0.11358,94.7399,-23.20712,-20,-20,-17.37272
1641,6/29/2017 22:22,59,EIS,09:55.9,05:19.1,2,1,Pan_5pulse_EIS_0dC,3.44215,0,-2.17502,,0.001,6000,3.37405,2,-2,20,10,27,16,3.45267,93.48331,-41.32261,3.37079,0,0.02,10,3,0,0,0,0,0,1.07874,0.10554,102.20903,-23.84696,-20,-20,-17.36151
1642,6/29/2017 22:22,59,EIS,10:07.3,05:30.5,2,1,Pan_5pulse_EIS_0dC,3.44215,0,-2.17502,,0.001,6000,2.53018,2,-2,20,10,28,16,3.45461,100.45359,-45.66405,2.53378,0,0.02,10,3,0,0,0,0,0,1.0797,0.09785,110.3455,-24.44553,-20,-20,-17.37272
1643,6/29/2017 22:22,59,EIS,10:19.1,05:42.3,2,1,Pan_5pulse_EIS_0dC,3.44215,0,-2.17502,,0.001,6000,1.89737,2,-2,20,10,29,16,3.44209,107.96656,-50.38477,1.89873,0,0.02,10,3,0,0,0,0,0,1.0796,0.09061,119.14446,-25.01706,-20,-20,-17.36151
1644,6/29/2017 22:23,59,EIS,10:30.3,05:53.5,2,1,Pan_5pulse_EIS_0dC,3.44215,0,-2.17502,,0.001,6000,1.42282,2,-2,20,10,30,16,3.43619,115.9211,-55.69163,1.42045,0,0.02,10,3,0,0,0,0,0,1.07951,0.08394,128.60504,-25.66089,-20,-20,-17.37272
1645,6/29/2017 22:23,59,EIS,10:42.4,06:05.5,2,1,Pan_5pulse_EIS_0dC,3.44215,0,-2.17502,,0.001,6000,1.06697,2,-2,20,10,31,16,3.44377,124.16935,-61.75378,1.06838,0,0.02,10,3,0,0,0,0,0,1.07826,0.07775,138.67789,-26.44277,-20,-20,-17.37272
1646,6/29/2017 22:23,59,EIS,10:54.5,06:17.6,2,1,Pan_5pulse_EIS_0dC,3.44215,0,-2.17502,,0.001,6000,0.80011,2,-2,20,10,32,16,3.44383,132.6368,-69.26361,0.79957,0,0.02,10,3,0,0,0,0,0,1.07838,0.07207,149.63278,-27.57379,-20,-20,-17.37272
1647,6/29/2017 22:23,59,EIS,11:06.1,06:29.3,2,1,Pan_5pulse_EIS_0dC,3.44151,0,-2.17502,,0.001,6000,0.6,2,-2,20,10,33,16,3.44322,141.31083,-78.75273,0.59904,0,0.02,10,3,0,0,0,0,0,1.08123,0.06684,161.77374,-29.13099,-20,-20,-17.38393
1648,6/29/2017 22:23,59,EIS,11:16.9,06:40.1,2,1,Pan_5pulse_EIS_0dC,3.44151,0,-2.17502,,0.001,6000,0.44994,2,-2,20,10,34,16,3.43576,150.74967,-90.90751,0.44964,0,0.02,10,3,0,0,0,0,0,1.08846,0.06183,176.03874,-31.0915,-20,-20,-17.37272
1649,6/29/2017 22:23,59,EIS,11:27.2,06:50.4,2,1,Pan_5pulse_EIS_0dC,3.44086,0,-2.17502,,0.001,6000,0.3374,2,-2,20,10,35,16,3.43542,161.69287,-106.37326,0.33723,0,0.02,10,3,0,0,0,0,0,1.09922,0.05679,193.54549,-33.33981,-20,-20,-17.37272
1650,6/29/2017 22:24,59,EIS,11:40.9,07:04.1,2,1,Pan_5pulse_EIS_0dC,3.44086,0,-2.17502,,0.001,6000,0.25302,2,-2,20,10,36,16,3.43584,177.77731,-125.50394,0.2527,0,0.02,10,3,0,0,0,0,0,1.12477,0.05169,217.61436,-35.22062,-20,-20,-17.36151
1651,6/29/2017 22:24,59,EIS,11:58.8,07:22.0,2,1,Pan_5pulse_EIS_0dC,3.44086,0,-2.17502,,0.001,6000,0.18974,2,-2,20,10,37,16,3.43744,197.77746,-147.81131,0.18978,0,0.02,10,3,0,0,0,0,0,1.13429,0.04594,246.90911,-36.77303,-20,-20,-17.38393
