Repository: ali-azary/python-postgresql

# SOH-from-EIS
State of Health of Li-ion batteries from Electrochemical Impedance Spectroscopy
the data taken from https://prod-dcd-datasets-cache-zipfiles.s3.eu-west-1.amazonaws.com/wykht8y7tg-1.zip
first data is converted and cleaned into properly-formatted csv files.
All the EIS data are combined into one file and used with GPR ML model to predict SoH with SoH, impedance, frenquency, and temperature data at hand. SoH values are calulated using nominal capacity and current Ah values.

File: EIS.csv (part 10 of 18)
id,Time Stamp,Step,Status,Prog Time,Step Time,Cycle,Cycle Level,Procedure,Voltage,Current,AhAccu,Energy,StartFreq,EndFreq,SetFreq,AAcMax,VAcMin,VAcMax,mvIdeal,Go,Status.1,U1,Zreal1,Zimg1,ActFreq,EisError,AACStart,MinIntervalTime,CountOfPeriods,UIdeal,AStart,MinDuration,MinPeriods,RemTime,VRelativ,AAmplitude,Betrag,Phase,ChamberT,ChamberSP,Temp45
1652,6/29/2017 22:24,59,EIS,12:21.5,07:44.7,2,1,Pan_5pulse_EIS_0dC,3.44022,0,-2.17502,,0.001,6000,0.14228,2,-2,20,10,38,16,3.43836,224.63053,-172.60736,0.14248,0,0.02,10,3,0,0,0,0,0,1.14711,0.04049,283.28815,-37.53888,-20,-20,-17.37272
1653,6/29/2017 22:25,59,EIS,12:51.6,08:14.8,2,1,Pan_5pulse_EIS_0dC,3.44086,0,-2.17502,,0.001,6000,0.1067,2,-2,20,10,39,16,3.43718,262.3015,-197.71346,0.10678,0,0.02,10,3,0,0,0,0,0,1.14711,0.03529,328.47023,-37.00768,-20,-20,-17.37272
1654,6/29/2017 22:26,59,EIS,13:30.6,08:53.8,2,1,Pan_5pulse_EIS_0dC,3.44022,0,-2.17502,,0.001,6000,0.08001,2,-2,20,10,40,16,3.43841,307.14592,-219.82723,0.07999,0,0.02,10,3,0,0,0,0,0,1.15044,0.03046,377.70707,-35.59166,-20,-20,-17.37272
1655,6/29/2017 22:26,59,EIS,14:22.5,09:45.7,2,1,Pan_5pulse_EIS_0dC,3.44086,0,-2.17502,,0.001,6000,0.06,2,-2,20,10,41,16,3.44262,363.18606,-234.94178,0.05994,0,0.02,10,3,0,0,0,0,0,1.1446,0.02646,432.5526,-32.89846,-20,-20,-17.37272
1656,6/29/2017 22:28,59,EIS,15:30.5,10:53.7,2,1,Pan_5pulse_EIS_0dC,3.44151,0,-2.17502,,0.001,6000,0.04499,2,-2,20,10,42,16,3.44292,420.96347,-240.44056,0.04507,0,0.02,10,3,0,0,0,0,0,1.12083,0.02312,484.79058,-29.73359,-20,-20,-17.38393
1657,6/29/2017 22:29,59,EIS,17:01.1,12:24.3,2,1,Pan_5pulse_EIS_0dC,3.44279,0,-2.17502,,0.001,6000,0.03374,2,-2,20,10,43,16,3.44271,482.42798,-235.29449,0.03377,0,0.02,10,3,0,0,0,0,0,1.10731,0.02063,536.74972,-25.99987,-20,-20,-17.37272
1658,6/29/2017 22:31,59,EIS,19:01.8,14:25.0,2,1,Pan_5pulse_EIS_0dC,3.44408,0,-2.17502,,0.001,6000,0.0253,2,-2,20,10,44,16,3.44587,536.54498,-220.76215,0.02531,0,0.02,10,3,0,0,0,0,0,1.08018,0.01862,580.18656,-22.36478,-20,-20,-17.37272
1659,6/29/2017 22:34,59,EIS,21:41.7,17:04.9,2,1,Pan_5pulse_EIS_0dC,3.44537,0,-2.17502,,0.001,6000,0.01897,2,-2,20,10,45,16,3.44701,581.73919,-201.12422,0.01896,0,0.02,10,3,0,0,0,0,0,1.05996,0.01722,615.52533,-19.07176,-20,-20,-17.37272
1660,6/29/2017 22:37,59,EIS,25:14.6,20:37.8,2,1,Pan_5pulse_EIS_0dC,3.4473,0,-2.17502,,0.001,6000,0.01423,2,-2,20,10,46,16,3.44809,620.20069,-177.96075,0.01422,0,0.02,10,3,0,0,0,0,0,1.04978,0.01627,645.22781,-16.01033,-20,-20,-17.37272
1661,6/29/2017 22:42,59,EIS,29:58.0,25:21.2,2,1,Pan_5pulse_EIS_0dC,3.44923,0,-2.17502,,0.001,6000,0.01067,2,-2,20,10,47,16,3.45072,649.19817,-156.96806,0.01065,0,0.02,10,3,0,0,0,0,0,1.03471,0.01549,667.90511,-13.59254,-20,-20,-17.37272
1662,6/29/2017 22:48,59,EIS,36:14.7,31:37.9,2,1,Pan_5pulse_EIS_0dC,3.45116,0,-2.17502,,0.001,6000,0.008,2,-2,20,10,48,16,3.45316,672.8406,-138.84869,0.008,0,0.02,10,3,0,0,0,0,0,1.02729,0.01495,687.01778,-11.65999,-20,-20,-17.37272
1663,6/29/2017 22:57,59,EIS,44:36.9,40:00.1,2,1,Pan_5pulse_EIS_0dC,3.45438,0,-2.17502,,0.001,6000,0.006,2,-2,20,10,49,16,3.45548,688.68965,-123.62333,0.006,0,0.02,10,3,0,0,0,0,0,1.01955,0.01457,699.69719,-10.17651,-20,-20,-17.58568
1664,6/29/2017 23:08,59,EIS,55:46.8,51:10.0,2,1,Pan_5pulse_EIS_0dC,3.45695,0,-2.17502,,0.001,6000,0.0045,2,-2,20,10,50,16,3.45851,700.34379,-112.68422,0.00449,0,0.02,10,3,0,0,0,0,0,1.01955,0.01428,709.35122,-9.14046,-20,-20,-17.36151
1665,6/29/2017 23:23,59,EIS,10:38.3,06:01.5,2,1,Pan_5pulse_EIS_0dC,3.46017,0,-2.17502,,0.001,6000,0.00337,2,-2,20,10,51,16,3.46186,711.90077,-105.98022,0.00338,0,0.02,10,3,0,0,0,0,0,1.01398,0.01409,719.74615,-8.4674,-20,-20,-17.37272
1666,6/29/2017 23:42,59,EIS,30:24.9,25:48.1,2,1,Pan_5pulse_EIS_0dC,3.46403,0,-2.17502,,0.001,6000,0.00253,2,-2,20,10,52,16,3.46543,720.76666,-103.39081,0.00253,0,0.02,10,3,0,0,0,0,0,1.01106,0.01389,728.14438,-8.16314,-20,-20,-17.37272
1667,6/30/2017 0:09,59,EIS,56:49.0,52:12.2,2,1,Pan_5pulse_EIS_0dC,3.46789,0,-2.17502,,0.001,6000,0.0019,2,-2,20,10,53,16,3.46936,730.38858,-104.01873,0.0019,0,0.02,10,3,0,0,0,0,0,1.01614,0.01377,737.75834,-8.10531,-20,-20,-17.36151
1668,6/30/2017 0:44,59,EIS,31:58.4,27:21.5,2,1,Pan_5pulse_EIS_0dC,3.4711,0,-2.17502,,0.001,6000,0.00142,2,-2,20,10,54,16,3.4732,738.72638,-107.33722,0.00142,0,0.02,10,3,0,0,0,0,0,1.01108,0.01354,746.48372,-8.26724,-20,-20,-17.37272
1670,6/28/2017 11:47,43,EIS,34:32.3,00:21.4,1,1,Pan_5pulse_EIS_0dC,4.17884,0,0,,0.001,6000,6000,2,-2,20,10,1,16,4.18081,31.77494,6.14902,6000,0,0.02,10,3,0,0,0,0,0,0.99028,0.30598,32.36444,10.95239,-20,-20,-17.57447
1671,6/28/2017 11:47,43,EIS,34:42.9,00:32.0,1,1,Pan_5pulse_EIS_0dC,4.17884,0,0,,0.001,6000,4499.36526,2,-2,20,10,2,16,4.1808,31.66706,4.06881,4571.42871,0,0.02,10,3,0,0,0,0,0,0.98517,0.30857,31.92739,7.32165,-20,-20,-17.37272
1672,6/28/2017 11:47,43,EIS,34:53.6,00:42.6,1,1,Pan_5pulse_EIS_0dC,4.17884,0,0,,0.001,6000,3374.04795,2,-2,20,10,3,16,4.18078,31.73581,2.13228,3428.57153,0,0.02,10,3,0,0,0,0,0,0.9953,0.31291,31.80736,3.84383,-20,-20,-17.37272
1673,6/28/2017 11:47,43,EIS,35:04.4,00:53.5,1,1,Pan_5pulse_EIS_0dC,4.17884,0,0,,0.001,6000,2530.17902,2,-2,20,10,4,16,4.18076,32.02266,0.33802,2526.31567,0,0.02,10,3,0,0,0,0,0,1.00616,0.31419,32.02444,0.60478,-20,-20,-17.37272
1674,6/28/2017 11:47,43,EIS,35:15.2,01:04.2,1,1,Pan_5pulse_EIS_0dC,4.17884,0,0,,0.001,6000,1897.3666,2,-2,20,10,5,16,4.18439,32.49336,-1.1667,1882.35291,0,0.02,10,3,0,0,0,0,0,1.01488,0.31213,32.5143,-2.05637,-20,-20,-17.58568
1675,6/28/2017 11:47,43,EIS,35:25.9,01:15.0,1,1,Pan_5pulse_EIS_0dC,4.17884,0,0,,0.001,6000,1422.82422,2,-2,20,10,6,16,4.18368,33.07091,-2.41188,1432.83582,0,0.02,10,3,0,0,0,0,0,1.01954,0.30747,33.15874,-4.17123,-20,-20,-17.58568
1676,6/28/2017 11:48,43,EIS,35:36.8,01:25.9,1,1,Pan_5pulse_EIS_0dC,4.17884,0,0,,0.001,6000,1066.96765,2,-2,20,10,7,16,4.1875,33.82612,-3.64256,1066.66663,0,0.02,10,3,0,0,0,0,0,1.02579,0.30151,34.02168,-6.1462,-20,-20,-17.37272
1677,6/28/2017 11:48,43,EIS,35:47.7,01:36.8,1,1,Pan_5pulse_EIS_0dC,4.17884,0,0,,0.001,6000,800.11286,2,-2,20,10,8,16,4.17333,34.6922,-4.77393,800,0,0.02,10,3,0,0,0,0,0,1.0293,0.29393,35.01912,-7.83516,-20,-20,-17.37272
1678,6/28/2017 11:48,43,EIS,35:58.8,01:47.9,1,1,Pan_5pulse_EIS_0dC,4.17884,0,0,,0.001,6000,600,2,-2,20,10,9,16,4.18079,35.69587,-5.88474,600,0,0.02,10,3,0,0,0,0,0,1.03301,0.28554,36.17769,-9.36146,-20,-20,-17.37272
1679,6/28/2017 11:48,43,EIS,36:10.0,01:59.0,1,1,Pan_5pulse_EIS_0dC,4.17884,0,0,,0.001,6000,449.93653,2,-2,20,10,10,16,4.18108,36.84341,-7.00211,450.70422,0,0.02,10,3,0,0,0,0,0,1.03301,0.27637,37.50288,-10.76076,-20,-20,-17.47359
1680,6/28/2017 11:48,43,EIS,36:21.4,02:10.5,1,1,Pan_5pulse_EIS_0dC,4.17884,0,0,,0.001,6000,337.4048,2,-2,20,10,11,16,4.18835,38.17317,-8.18005,336.8421,0,0.02,10,3,0,0,0,0,0,1.04076,0.26659,39.03977,-12.09488,-20,-20,-17.37272
1681,6/28/2017 11:49,43,EIS,36:33.2,02:22.3,1,1,Pan_5pulse_EIS_0dC,4.17884,0,0,,0.001,6000,253.0179,2,-2,20,10,12,16,4.17176,39.64417,-9.3987,253.29816,0,0.02,10,3,0,0,0,0,0,1.04353,0.25612,40.74305,-13.33725,-20,-20,-17.37272
1682,6/28/2017 11:49,43,EIS,36:45.4,02:34.4,1,1,Pan_5pulse_EIS_0dC,4.17884,0,0,,0.001,6000,189.73666,2,-2,20,10,13,16,4.17216,41.33338,-10.71269,189.72333,0,0.02,10,3,0,0,0,0,0,1.04892,0.24565,42.69906,-14.53007,-20,-20,-17.38393
1683,6/28/2017 11:49,43,EIS,36:57.0,02:46.1,1,1,Pan_5pulse_EIS_0dC,4.17884,0,0,,0.001,6000,142.28242,2,-2,20,10,14,16,4.1706,43.24676,-12.11573,142.43323,0,0.02,10,3,0,0,0,0,0,1.0512,0.23406,44.91184,-15.6504,-20,-20,-17.38393
1684,6/28/2017 11:49,43,EIS,37:08.9,02:58.0,1,1,Pan_5pulse_EIS_0dC,4.17884,0,0,,0.001,6000,106.69676,2,-2,20,10,15,16,4.18459,45.44122,-13.62982,106.66666,0,0.02,10,3,0,0,0,0,0,1.05597,0.22258,47.4413,-16.6963,-20,-20,-17.58568
1685,6/28/2017 11:49,43,EIS,37:20.4,03:09.5,1,1,Pan_5pulse_EIS_0dC,4.17884,0,0,,0.001,6000,80.01129,2,-2,20,10,16,16,4.19149,47.89995,-15.23916,80,0,0.02,10,3,0,0,0,0,0,1.05972,0.21082,50.26567,-17.64824,-20,-20,-17.58568
1686,6/28/2017 11:50,43,EIS,37:32.2,03:21.3,1,1,Pan_5pulse_EIS_0dC,4.17884,0,0,,0.001,6000,60,2,-2,20,10,17,16,4.17077,50.62636,-16.95185,60,0,0.02,10,3,0,0,0,0,0,1.05972,0.19903,53.38907,-18.51273,-20,-20,-17.38393
1687,6/28/2017 11:50,43,EIS,37:43.6,03:32.7,1,1,Pan_5pulse_EIS_0dC,4.17884,0,0,,0.001,6000,44.99365,2,-2,20,10,18,16,4.1807,53.67836,-18.77841,44.94382,0,0.02,10,3,0,0,0,0,0,1.06512,0.1873,56.86822,-19.28147,-20,-20,-17.38393
1688,6/28/2017 11:50,43,EIS,37:55.3,03:44.4,1,1,Pan_5pulse_EIS_0dC,4.17884,0,0,,0.001,6000,33.74048,2,-2,20,10,19,16,4.18666,57.03292,-20.72719,33.70787,0,0.02,10,3,0,0,0,0,0,1.06655,0.17576,60.68254,-19.97241,-20,-20,-17.58568
1689,6/28/2017 11:50,43,EIS,38:07.4,03:56.5,1,1,Pan_5pulse_EIS_0dC,4.17884,0,0,,0.001,6000,25.30179,2,-2,20,10,20,16,4.18064,60.67709,-22.79382,25.31646,0,0.02,10,3,0,0,0,0,0,1.06774,0.16473,64.81719,-20.58908,-20,-20,-17.58568
1690,6/28/2017 11:50,43,EIS,38:19.1,04:08.2,1,1,Pan_5pulse_EIS_0dC,4.17819,0,0,,0.001,6000,18.97367,2,-2,20,10,21,16,4.18055,64.63718,-25.03176,18.98734,0,0.02,10,3,0,0,0,0,0,1.07003,0.15437,69.31489,-21.16968,-20,-20,-17.58568
1691,6/28/2017 11:50,43,EIS,38:31.0,04:20.0,1,1,Pan_5pulse_EIS_0dC,4.17819,0,0,,0.001,6000,14.22824,2,-2,20,10,22,16,4.18051,68.9186,-27.50945,14.21801,0,0.02,10,3,0,0,0,0,0,1.07044,0.14425,74.20609,-21.75983,-20,-20,-17.59688
1692,6/28/2017 11:51,43,EIS,38:42.5,04:31.6,1,1,Pan_5pulse_EIS_0dC,4.17819,0,0,,0.001,6000,10.66968,2,-2,20,10,23,16,4.1804,73.46332,-30.24555,10.67616,0,0.02,10,3,0,0,0,0,0,1.07074,0.13478,79.44591,-22.37743,-20,-20,-17.58568
1693,6/28/2017 11:51,43,EIS,38:54.3,04:43.4,1,1,Pan_5pulse_EIS_0dC,4.17819,0,0,,0.001,6000,8.00113,2,-2,20,10,24,16,4.18951,78.4051,-33.41911,8,0,0.02,10,3,0,0,0,0,0,1.07323,0.12592,85.23026,-23.08547,-20,-20,-17.58568
1694,6/28/2017 11:51,43,EIS,39:06.5,04:55.6,1,1,Pan_5pulse_EIS_0dC,4.17819,0,0,,0.001,6000,6,2,-2,20,10,25,16,4.18024,83.67442,-37.07325,6,0,0.02,10,3,0,0,0,0,0,1.07314,0.11726,91.51958,-23.89648,-20,-20,-17.58568
1695,6/28/2017 11:51,43,EIS,39:18.1,05:07.2,1,1,Pan_5pulse_EIS_0dC,4.17819,0,0,,0.001,6000,4.49937,2,-2,20,10,26,16,4.18005,89.3758,-41.32547,4.5045,0,0.02,10,3,0,0,0,0,0,1.07638,0.10931,98.4674,-24.81482,-20,-20,-17.58568
1696,6/28/2017 11:51,43,EIS,39:30.2,05:19.3,1,1,Pan_5pulse_EIS_0dC,4.17819,0,0,,0.001,6000,3.37405,2,-2,20,10,27,16,4.18044,95.61117,-46.32053,3.37079,0,0.02,10,3,0,0,0,0,0,1.07905,0.10157,106.24071,-25.84869,-20,-20,-17.37272
1697,6/28/2017 11:52,43,EIS,39:41.6,05:30.7,1,1,Pan_5pulse_EIS_0dC,4.17755,0,0,,0.001,6000,2.53018,2,-2,20,10,28,16,4.19149,102.25426,-52.12411,2.53378,0,0.02,10,3,0,0,0,0,0,1.07997,0.0941,114.77306,-27.01021,-20,-20,-17.57447
1698,6/28/2017 11:52,43,EIS,39:53.5,05:42.5,1,1,Pan_5pulse_EIS_0dC,4.17755,0,0,,0.001,6000,1.89737,2,-2,20,10,29,16,4.17935,109.31042,-58.96757,1.89873,0,0.02,10,3,0,0,0,0,0,1.08248,0.08716,124.20121,-28.34467,-20,-20,-17.58568
1699,6/28/2017 11:52,43,EIS,40:04.8,05:53.9,1,1,Pan_5pulse_EIS_0dC,4.17691,0,0,,0.001,6000,1.42282,2,-2,20,10,30,16,4.17711,116.65767,-67.42781,1.42045,0,0.02,10,3,0,0,0,0,0,1.08479,0.08051,134.74243,-30.0278,-20,-20,-17.57447
1700,6/28/2017 11:52,43,EIS,40:16.7,06:05.8,1,1,Pan_5pulse_EIS_0dC,4.17626,0,0,,0.001,6000,1.06697,2,-2,20,10,31,16,4.17848,124.00685,-77.84647,1.06838,0,0.02,10,3,0,0,0,0,0,1.08637,0.0742,146.41643,-32.11893,-20,-20,-17.56326
1701,6/28/2017 11:52,43,EIS,40:28.8,06:17.8,1,1,Pan_5pulse_EIS_0dC,4.17626,0,0,,0.001,6000,0.80011,2,-2,20,10,32,16,4.17393,131.32377,-91.51661,0.79957,0,0.02,10,3,0,0,0,0,0,1.09303,0.06829,160.06631,-34.87178,-20,-20,-17.37272
1702,6/28/2017 11:53,43,EIS,40:40.3,06:29.4,1,1,Pan_5pulse_EIS_0dC,4.17562,0,0,,0.001,6000,0.6,2,-2,20,10,33,16,4.17075,138.56529,-109.59005,0.59904,0,0.02,10,3,0,0,0,0,0,1.10322,0.06245,176.66442,-38.34016,-20,-20,-17.58568
1703,6/28/2017 11:53,43,EIS,40:51.1,06:40.2,1,1,Pan_5pulse_EIS_0dC,4.17497,0,0,,0.001,6000,0.44994,2,-2,20,10,34,16,4.1768,146.02159,-133.59131,0.44964,0,0.02,10,3,0,0,0,0,0,1.12102,0.05664,197.91145,-42.45457,-20,-20,-17.58568
1704,6/28/2017 11:53,43,EIS,41:01.4,06:50.5,1,1,Pan_5pulse_EIS_0dC,4.17433,0,0,,0.001,6000,0.3374,2,-2,20,10,35,16,4.17099,154.36657,-165.83066,0.33723,0,0.02,10,3,0,0,0,0,0,1.14442,0.05051,226.5587,-47.0505,-20,-20,-17.58568
1705,6/28/2017 11:53,43,EIS,41:15.0,07:04.1,1,1,Pan_5pulse_EIS_0dC,4.17304,0,0,,0.001,6000,0.25302,2,-2,20,10,36,16,4.17104,165.82,-208.43326,0.2527,0,0.02,10,3,0,0,0,0,0,1.17595,0.04415,266.34695,-51.49584,-20,-20,-17.37272
1706,6/28/2017 11:54,43,EIS,41:33.0,07:22.1,1,1,Pan_5pulse_EIS_0dC,4.1724,0,0,,0.001,6000,0.18974,2,-2,20,10,37,16,4.17114,180.18331,-264.22971,0.18978,0,0.02,10,3,0,0,0,0,0,1.20069,0.03754,319.81771,-55.70917,-20,-20,-17.57447
1707,6/28/2017 11:54,43,EIS,41:55.6,07:44.7,1,1,Pan_5pulse_EIS_0dC,4.17111,0,0,,0.001,6000,0.14228,2,-2,20,10,38,16,4.17268,200.57964,-337.14819,0.14248,0,0.02,10,3,0,0,0,0,0,1.22656,0.03127,392.3023,-59.25031,-20,-20,-17.58568
1708,6/28/2017 11:54,43,EIS,42:25.8,08:14.9,1,1,Pan_5pulse_EIS_0dC,4.17047,0,0,,0.001,6000,0.1067,2,-2,20,10,39,16,4.17221,232.48592,-432.09565,0.10678,0,0.02,10,3,0,0,0,0,0,1.24922,0.02546,490.66929,-61.71785,-20,-20,-17.58568
1709,6/28/2017 11:56,43,EIS,43:43.3,09:32.4,1,1,Pan_5pulse_EIS_0dC,4.17111,0,0,,0.001,6000,0.08001,2,-2,20,10,40,16,4.17183,289.60031,-554.53032,0.07999,0,0.02,10,3,0,0,0,0,0,1.00926,0.01613,625.59749,-62.42444,-20,-20,-17.36151
1710,6/28/2017 11:57,43,EIS,45:26.6,11:15.7,1,1,Pan_5pulse_EIS_0dC,4.17111,0,0,,0.001,6000,0.06,2,-2,20,10,41,16,4.17153,365.81329,-705.72871,0.05994,0,0.02,10,3,0,0,0,0,0,1.01302,0.01274,794.904,-62.60011,-20,-20,-17.58568
1711,6/28/2017 11:59,43,EIS,46:34.7,12:23.8,1,1,Pan_5pulse_EIS_0dC,4.16918,0,0,,0.001,6000,0.04499,2,-2,20,10,42,16,4.1694,452.35536,-884.07409,0.04507,0,0.02,10,3,0,0,0,0,0,1.24912,0.01258,993.08226,-62.90248,-20,-20,-17.57447
1712,6/28/2017 12:02,43,EIS,49:35.4,15:24.5,1,1,Pan_5pulse_EIS_0dC,4.17111,0,0,,0.001,6000,0.03374,2,-2,20,10,43,16,4.17211,662.56559,-1091.08186,0.03377,0,0.02,10,3,0,0,0,0,0,1.00869,0.0079,1276.50021,-58.73155,-20,-20,-17.56326
1713,6/28/2017 12:04,43,EIS,51:36.1,17:25.2,1,1,Pan_5pulse_EIS_0dC,4.17047,0,0,,0.001,6000,0.0253,2,-2,20,10,44,16,4.17197,862.97125,-1298.92445,0.02531,0,0.02,10,3,0,0,0,0,0,1.22411,0.00785,1559.46276,-56.40098,-20,-20,-17.57447
1714,6/28/2017 12:06,43,EIS,54:15.9,20:05.0,1,1,Pan_5pulse_EIS_0dC,4.17047,0,0,,0.001,6000,0.01897,2,-2,20,10,45,16,4.17135,1216.61258,-1483.66129,0.01896,0,0.02,10,3,0,0,0,0,0,1.2281,0.0064,1918.69669,-50.64801,-20,-20,-17.57447
1715,6/28/2017 12:10,43,EIS,57:48.9,23:37.9,1,1,Pan_5pulse_EIS_0dC,4.17111,0,0,,0.001,6000,0.01423,2,-2,20,10,46,16,4.17232,1633.82494,-1597.55266,0.01422,0,0.02,10,3,0,0,0,0,0,1.19179,0.00522,2285.07296,-44.35688,-20,-20,-17.57447
1716,6/28/2017 12:15,43,EIS,02:32.2,28:21.3,1,1,Pan_5pulse_EIS_0dC,4.1724,0,0,,0.001,6000,0.01067,2,-2,20,10,47,16,4.17373,2081.44951,-1618.32654,0.01065,0,0.02,10,3,0,0,0,0,0,1.14616,0.00435,2636.55322,-37.86506,-20,-20,-17.57447
1717,6/28/2017 12:21,43,EIS,08:49.2,34:38.3,1,1,Pan_5pulse_EIS_0dC,4.17369,0,0,,0.001,6000,0.008,2,-2,20,10,48,16,4.17485,2501.08051,-1530.18999,0.008,0,0.02,10,3,0,0,0,0,0,1.1138,0.0038,2932.04453,-31.45878,-20,-20,-17.78742
1718,6/28/2017 12:29,43,EIS,17:11.3,43:00.4,1,1,Pan_5pulse_EIS_0dC,4.17497,0,0,,0.001,6000,0.006,2,-2,20,10,49,16,4.17609,2848.98305,-1385.12325,0.006,0,0.02,10,3,0,0,0,0,0,1.08253,0.00342,3167.84956,-25.92817,-20,-20,-17.56326
1719,6/28/2017 12:40,43,EIS,28:21.3,54:10.4,1,1,Pan_5pulse_EIS_0dC,4.17562,0,0,,0.001,6000,0.0045,2,-2,20,10,50,16,4.17685,3116.13011,-1202.25644,0.00449,0,0.02,10,3,0,0,0,0,0,1.05553,0.00316,3340.01309,-21.09747,-20,-20,-17.78742
1720,6/28/2017 12:55,43,EIS,43:12.7,09:01.8,1,1,Pan_5pulse_EIS_0dC,4.17562,0,0,,0.001,6000,0.00337,2,-2,20,10,51,16,4.17759,3345.51144,-1020.6579,0.00338,0,0.02,10,3,0,0,0,0,0,1.03697,0.00296,3497.7406,-16.96604,-20,-20,-17.77622
1721,6/28/2017 13:15,43,EIS,02:59.2,28:48.3,1,1,Pan_5pulse_EIS_0dC,4.17626,0,0,,0.001,6000,0.00253,2,-2,20,10,52,16,4.17802,3471.83585,-868.11882,0.00253,0,0.02,10,3,0,0,0,0,0,1.02749,0.00287,3578.72526,-14.03873,-20,-20,-17.78742
1722,6/28/2017 13:41,43,EIS,29:23.3,55:12.4,1,1,Pan_5pulse_EIS_0dC,4.17691,0,0,,0.001,6000,0.0019,2,-2,20,10,53,16,4.17867,3507.25484,-728.17701,0.0019,0,0.02,10,3,0,0,0,0,0,1.01041,0.00282,3582.04945,-11.72912,-20,-20,-17.60809
1723,6/28/2017 14:17,43,EIS,04:32.7,30:21.7,1,1,Pan_5pulse_EIS_0dC,4.17691,0,0,,0.001,6000,0.00142,2,-2,20,10,54,16,4.17869,3541.55636,-639.95194,0.00142,0,0.02,10,3,0,0,0,0,0,1.01041,0.00279,3598.91094,-10.2427,-20,-20,-17.80984
1725,6/29/2017 10:57,52,EIS,44:50.9,00:21.4,5,1,Pan_5pulse_EIS_0dC,3.61522,0,-1.45002,,0.001,6000,6000,2,-2,20,10,1,16,3.61648,32.7948,6.48801,6000,0,0.02,10,3,0,0,0,0,0,0.99115,0.29648,33.43043,11.19069,-20,-20,-17.39514
1726,6/29/2017 10:57,52,EIS,45:01.5,00:32.1,5,1,Pan_5pulse_EIS_0dC,3.61587,0,-1.45002,,0.001,6000,4499.36526,2,-2,20,10,2,16,3.61635,32.6973,4.37593,4571.42871,0,0.02,10,3,0,0,0,0,0,0.98565,0.29878,32.98882,7.6227,-20,-20,-17.38393
1727,6/29/2017 10:57,52,EIS,45:12.3,00:42.8,5,1,Pan_5pulse_EIS_0dC,3.61587,0,-1.45002,,0.001,6000,3374.04795,2,-2,20,10,3,16,3.61832,32.76612,2.43165,3428.57153,0,0.02,10,3,0,0,0,0,0,0.99502,0.30284,32.85623,4.24428,-20,-20,-17.38393
1728,6/29/2017 10:57,52,EIS,45:22.9,00:53.4,5,1,Pan_5pulse_EIS_0dC,3.61587,0,-1.45002,,0.001,6000,2530.17902,2,-2,20,10,4,16,3.61989,33.03924,0.65208,2526.31567,0,0.02,10,3,0,0,0,0,0,0.99502,0.30416,33.04568,1.13068,-20,-20,-17.38393
1729,6/29/2017 10:58,52,EIS,45:33.6,01:04.1,5,1,Pan_5pulse_EIS_0dC,3.61587,0,-1.45002,,0.001,6000,1897.3666,2,-2,20,10,5,16,3.61792,33.48284,-0.81921,1882.35291,0,0.02,10,3,0,0,0,0,0,1.01323,0.30252,33.49286,-1.40155,-20,-20,-17.38393
1730,6/29/2017 10:58,52,EIS,45:44.4,01:14.9,5,1,Pan_5pulse_EIS_0dC,3.61587,0,-1.45002,,0.001,6000,1422.82422,2,-2,20,10,6,16,3.62354,34.02863,-2.01803,1432.83582,0,0.02,10,3,0,0,0,0,0,1.01757,0.29851,34.08842,-3.39389,-20,-20,-17.37272
1731,6/29/2017 10:58,52,EIS,45:55.1,01:25.7,5,1,Pan_5pulse_EIS_0dC,3.61651,0,-1.45002,,0.001,6000,1066.96765,2,-2,20,10,7,16,3.61408,34.7386,-3.18105,1066.66663,0,0.02,10,3,0,0,0,0,0,1.02311,0.29329,34.88394,-5.23205,-20,-20,-17.38393
1732,6/29/2017 10:58,52,EIS,46:06.0,01:36.6,5,1,Pan_5pulse_EIS_0dC,3.61651,0,-1.45002,,0.001,6000,800.11286,2,-2,20,10,8,16,3.62588,35.54713,-4.23542,800,0,0.02,10,3,0,0,0,0,0,1.02311,0.28665,35.79856,-6.79473,-20,-20,-17.38393
1733,6/29/2017 10:58,52,EIS,46:17.1,01:47.7,5,1,Pan_5pulse_EIS_0dC,3.61651,0,-1.45002,,0.001,6000,600,2,-2,20,10,9,16,3.61842,36.46757,-5.25056,600,0,0.02,10,3,0,0,0,0,0,1.02911,0.27932,36.84362,-8.19308,-20,-20,-17.38393
1734,6/29/2017 10:58,52,EIS,46:28.4,01:59.0,5,1,Pan_5pulse_EIS_0dC,3.61651,0,-1.45002,,0.001,6000,449.93653,2,-2,20,10,10,16,3.62672,37.51363,-6.25632,450.70422,0,0.02,10,3,0,0,0,0,0,1.03205,0.27137,38.03175,-9.46834,-20,-20,-17.37272
1735,6/29/2017 10:59,52,EIS,46:39.9,02:10.5,5,1,Pan_5pulse_EIS_0dC,3.61651,0,-1.45002,,0.001,6000,337.4048,2,-2,20,10,11,16,3.61663,38.72534,-7.30539,336.8421,0,0.02,10,3,0,0,0,0,0,1.03605,0.2629,39.40838,-10.68309,-20,-20,-17.37272
1736,6/29/2017 10:59,52,EIS,46:51.7,02:22.2,5,1,Pan_5pulse_EIS_0dC,3.61651,0,-1.45002,,0.001,6000,253.0179,2,-2,20,10,12,16,3.60985,40.07108,-8.38509,253.29816,0,0.02,10,3,0,0,0,0,0,1.03883,0.25375,40.93899,-11.81892,-20,-20,-17.38393
1737,6/29/2017 10:59,52,EIS,47:03.9,02:34.4,5,1,Pan_5pulse_EIS_0dC,3.61715,0,-1.45002,,0.001,6000,189.73666,2,-2,20,10,13,16,3.61896,41.60335,-9.54038,189.72333,0,0.02,10,3,0,0,0,0,0,1.04337,0.24444,42.68322,-12.91563,-20,-20,-17.37272
1738,6/29/2017 10:59,52,EIS,47:15.5,02:46.1,5,1,Pan_5pulse_EIS_0dC,3.61715,0,-1.45002,,0.001,6000,142.28242,2,-2,20,10,14,16,3.61805,43.31258,-10.76538,142.43323,0,0.02,10,3,0,0,0,0,0,1.04337,0.23415,44.6304,-13.95807,-20,-20,-17.37272
1739,6/29/2017 10:59,52,EIS,47:27.5,02:58.1,5,1,Pan_5pulse_EIS_0dC,3.61715,0,-1.45002,,0.001,6000,106.69676,2,-2,20,10,15,16,3.61745,45.24362,-12.07609,106.66666,0,0.02,10,3,0,0,0,0,0,1.04889,0.22399,46.82753,-14.94457,-20,-20,-17.37272
1740,6/29/2017 11:00,52,EIS,47:39.0,03:09.6,5,1,Pan_5pulse_EIS_0dC,3.61715,0,-1.45002,,0.001,6000,80.01129,2,-2,20,10,16,16,3.61933,47.40182,-13.4765,80,0,0.02,10,3,0,0,0,0,0,1.05253,0.21358,49.2803,-15.87064,-20,-20,-17.38393
1741,6/29/2017 11:00,52,EIS,47:50.9,03:21.5,5,1,Pan_5pulse_EIS_0dC,3.61715,0,-1.45002,,0.001,6000,60,2,-2,20,10,17,16,3.61949,49.79716,-14.98348,60,0,0.02,10,3,0,0,0,0,0,1.05564,0.203,52.00252,-16.74603,-20,-20,-17.37272
1742,6/29/2017 11:00,52,EIS,48:02.4,03:32.9,5,1,Pan_5pulse_EIS_0dC,3.6178,0,-1.45002,,0.001,6000,44.99365,2,-2,20,10,18,16,3.62573,52.47201,-16.61677,44.94382,0,0.02,10,3,0,0,0,0,0,1.05835,0.19229,55.04025,-17.57188,-20,-20,-17.37272
1743,6/29/2017 11:00,52,EIS,48:14.0,03:44.6,5,1,Pan_5pulse_EIS_0dC,3.6178,0,-1.45002,,0.001,6000,33.74048,2,-2,20,10,19,16,3.61116,55.40372,-18.38143,33.70787,0,0.02,10,3,0,0,0,0,0,1.06023,0.18163,58.37336,-18.35442,-20,-20,-17.38393
1744,6/29/2017 11:00,52,EIS,48:26.2,03:56.8,5,1,Pan_5pulse_EIS_0dC,3.6178,0,-1.45002,,0.001,6000,25.30179,2,-2,20,10,20,16,3.60968,58.61237,-20.29421,25.31646,0,0.02,10,3,0,0,0,0,0,1.06023,0.17123,62.02632,-19.09813,-20,-20,-17.38393
1745,6/29/2017 11:01,52,EIS,48:37.8,04:08.3,5,1,Pan_5pulse_EIS_0dC,3.6178,0,-1.45002,,0.001,6000,18.97367,2,-2,20,10,21,16,3.61525,62.15559,-22.38747,18.98734,0,0.02,10,3,0,0,0,0,0,1.06578,0.16132,66.06448,-19.80823,-20,-20,-17.38393
1746,6/29/2017 11:01,52,EIS,48:49.6,04:20.2,5,1,Pan_5pulse_EIS_0dC,3.61844,0,-1.45002,,0.001,6000,14.22824,2,-2,20,10,22,16,3.62008,66.09131,-24.70285,14.21801,0,0.02,10,3,0,0,0,0,0,1.06797,0.15136,70.55702,-20.49416,-20,-20,-17.38393
1747,6/29/2017 11:01,52,EIS,49:01.1,04:31.6,5,1,Pan_5pulse_EIS_0dC,3.61844,0,-1.45002,,0.001,6000,10.66968,2,-2,20,10,23,16,3.61372,70.40395,-27.20892,10.67616,0,0.02,10,3,0,0,0,0,0,1.0698,0.14174,75.47875,-21.12996,-20,-20,-17.38393
1748,6/29/2017 11:01,52,EIS,49:12.8,04:43.4,5,1,Pan_5pulse_EIS_0dC,3.61844,0,-1.45002,,0.001,6000,8.00113,2,-2,20,10,24,16,3.62025,75.1899,-30.00749,8,0,0.02,10,3,0,0,0,0,0,1.07279,0.13251,80.95659,-21.75642,-20,-20,-17.37272
1749,6/29/2017 11:01,52,EIS,49:25.1,04:55.6,5,1,Pan_5pulse_EIS_0dC,3.61844,0,-1.45002,,0.001,6000,6,2,-2,20,10,25,16,3.63051,80.36748,-33.02903,6,0,0.02,10,3,0,0,0,0,0,1.07282,0.12347,86.88987,-22.34144,-20,-20,-17.38393
1750,6/29/2017 11:02,52,EIS,49:36.6,05:07.1,5,1,Pan_5pulse_EIS_0dC,3.61844,0,-1.45002,,0.001,6000,4.49937,2,-2,20,10,26,16,3.61711,86.06629,-36.34768,4.5045,0,0.02,10,3,0,0,0,0,0,1.07282,0.11515,93.42676,-22.8954,-20,-20,-17.38393
1751,6/29/2017 11:02,52,EIS,49:48.6,05:19.2,5,1,Pan_5pulse_EIS_0dC,3.61908,0,-1.45002,,0.001,6000,3.37405,2,-2,20,10,27,16,3.62057,92.43164,-40.03958,3.37079,0,0.02,10,3,0,0,0,0,0,1.07797,0.10701,100.73121,-23.42132,-20,-20,-17.38393
1752,6/29/2017 11:02,52,EIS,50:00.0,05:30.6,5,1,Pan_5pulse_EIS_0dC,3.61844,0,-1.45002,,0.001,6000,2.53018,2,-2,20,10,28,16,3.62049,99.42992,-44.0452,2.53378,0,0.02,10,3,0,0,0,0,0,1.07976,0.09929,108.74874,-23.89226,-20,-20,-17.38393
1753,6/29/2017 11:02,52,EIS,50:11.9,05:42.4,5,1,Pan_5pulse_EIS_0dC,3.61908,0,-1.45002,,0.001,6000,1.89737,2,-2,20,10,29,16,3.61154,107.06235,-48.35076,1.89873,0,0.02,10,3,0,0,0,0,0,1.08027,0.09196,117.47401,-24.30456,-20,-20,-17.38393
1754,6/29/2017 11:02,52,EIS,50:23.2,05:53.7,5,1,Pan_5pulse_EIS_0dC,3.61908,0,-1.45002,,0.001,6000,1.42282,2,-2,20,10,30,16,3.61492,115.36158,-53.10936,1.42045,0,0.02,10,3,0,0,0,0,0,1.08108,0.08512,126.9996,-24.72007,-20,-20,-17.38393
1755,6/29/2017 11:03,52,EIS,50:35.2,06:05.7,5,1,Pan_5pulse_EIS_0dC,3.61908,0,-1.45002,,0.001,6000,1.06697,2,-2,20,10,31,16,3.61221,124.45444,-58.27608,1.06838,0,0.02,10,3,0,0,0,0,0,1.08173,0.07872,137.42274,-25.09145,-20,-20,-17.38393
1756,6/29/2017 11:03,52,EIS,50:47.2,06:17.8,5,1,Pan_5pulse_EIS_0dC,3.61908,0,-1.45002,,0.001,6000,0.80011,2,-2,20,10,32,16,3.61525,134.50444,-64.20702,0.79957,0,0.02,10,3,0,0,0,0,0,1.08457,0.07277,149.04357,-25.51794,-20,-20,-17.37272
1757,6/29/2017 11:03,52,EIS,50:58.8,06:29.4,5,1,Pan_5pulse_EIS_0dC,3.61908,0,-1.45002,,0.001,6000,0.6,2,-2,20,10,33,16,3.61358,145.82427,-70.7231,0.59904,0,0.02,10,3,0,0,0,0,0,1.08692,0.06707,162.06935,-25.87285,-20,-20,-17.38393
1758,6/29/2017 11:03,52,EIS,51:09.6,06:40.2,5,1,Pan_5pulse_EIS_0dC,3.61908,0,-1.45002,,0.001,6000,0.44994,2,-2,20,10,34,16,3.62088,158.63329,-77.33147,0.44964,0,0.02,10,3,0,0,0,0,0,1.08941,0.06173,176.47855,-25.98857,-20,-20,-17.38393
1759,6/29/2017 11:03,52,EIS,51:19.9,06:50.5,5,1,Pan_5pulse_EIS_0dC,3.61908,0,-1.45002,,0.001,6000,0.3374,2,-2,20,10,35,16,3.61461,173.38987,-83.17944,0.33723,0,0.02,10,3,0,0,0,0,0,1.08971,0.05666,192.30929,-25.62819,-20,-20,-17.37272
1760,6/29/2017 11:04,52,EIS,51:33.7,07:04.2,5,1,Pan_5pulse_EIS_0dC,3.61908,0,-1.45002,,0.001,6000,0.25302,2,-2,20,10,36,16,3.62082,193.51026,-86.72787,0.2527,0,0.02,10,3,0,0,0,0,0,1.10268,0.052,212.05647,-24.14108,-20,-20,-17.38393
1761,6/29/2017 11:04,52,EIS,51:51.6,07:22.1,5,1,Pan_5pulse_EIS_0dC,3.61973,0,-1.45002,,0.001,6000,0.18974,2,-2,20,10,37,16,3.61637,214.20546,-86.68537,0.18978,0,0.02,10,3,0,0,0,0,0,1.08969,0.04716,231.08079,-22.03236,-20,-20,-17.38393
1762,6/29/2017 11:04,52,EIS,52:14.2,07:44.8,5,1,Pan_5pulse_EIS_0dC,3.61973,0,-1.45002,,0.001,6000,0.14228,2,-2,20,10,38,16,3.61813,234.85044,-83.00526,0.14248,0,0.02,10,3,0,0,0,0,0,1.07833,0.04329,249.08754,-19.46539,-20,-20,-17.37272
1763,6/29/2017 11:05,52,EIS,52:44.3,08:14.8,5,1,Pan_5pulse_EIS_0dC,3.61973,0,-1.45002,,0.001,6000,0.1067,2,-2,20,10,39,16,3.61729,254.50608,-76.01315,0.10678,0,0.02,10,3,0,0,0,0,0,1.07833,0.04013,265.61503,-16.62927,-20,-20,-17.37272
1764,6/29/2017 11:05,52,EIS,53:23.4,08:53.9,5,1,Pan_5pulse_EIS_0dC,3.62037,0,-1.45002,,0.001,6000,0.08001,2,-2,20,10,40,16,3.61868,270.23572,-67.24591,0.07999,0,0.02,10,3,0,0,0,0,0,1.06587,0.03764,278.47685,-13.97376,-20,-20,-17.37272
1765,6/29/2017 11:06,52,EIS,54:15.2,09:45.8,5,1,Pan_5pulse_EIS_0dC,3.62101,0,-1.45002,,0.001,6000,0.06,2,-2,20,10,41,16,3.62256,283.23886,-58.11201,0.05994,0,0.02,10,3,0,0,0,0,0,1.03828,0.03591,289.13882,-11.59445,-20,-20,-17.38393
1766,6/29/2017 11:07,52,EIS,55:23.2,10:53.8,5,1,Pan_5pulse_EIS_0dC,3.62101,0,-1.45002,,0.001,6000,0.04499,2,-2,20,10,42,16,3.62174,292.38063,-49.8461,0.04507,0,0.02,10,3,0,0,0,0,0,1.02602,0.03459,296.59917,-9.67497,-20,-20,-17.38393
1767,6/29/2017 11:09,52,EIS,56:53.8,12:24.4,5,1,Pan_5pulse_EIS_0dC,3.6223,0,-1.45002,,0.001,6000,0.03374,2,-2,20,10,43,16,3.62391,299.8248,-42.84447,0.03377,0,0.02,10,3,0,0,0,0,0,1.0206,0.0337,302.87054,-8.13242,-20,-20,-17.38393
1768,6/29/2017 11:11,52,EIS,58:54.5,14:25.0,5,1,Pan_5pulse_EIS_0dC,3.62294,0,-1.45002,,0.001,6000,0.0253,2,-2,20,10,44,16,3.62413,305.31141,-37.69324,0.02531,0,0.02,10,3,0,0,0,0,0,1.01649,0.03304,307.62939,-7.03803,-20,-20,-17.37272
1769,6/29/2017 11:14,52,EIS,01:34.4,17:05.0,5,1,Pan_5pulse_EIS_0dC,3.62423,0,-1.45002,,0.001,6000,0.01897,2,-2,20,10,45,16,3.62545,309.49688,-34.26207,0.01896,0,0.02,10,3,0,0,0,0,0,1.01129,0.03248,311.38755,-6.31706,-20,-20,-17.37272
1770,6/29/2017 11:17,52,EIS,05:07.3,20:37.9,5,1,Pan_5pulse_EIS_0dC,3.62552,0,-1.45002,,0.001,6000,0.01423,2,-2,20,10,46,16,3.627,314.19653,-32.72052,0.01422,0,0.02,10,3,0,0,0,0,0,1.01503,0.03213,315.89569,-5.94537,-20,-20,-17.38393
1771,6/29/2017 11:22,52,EIS,09:50.7,25:21.3,5,1,Pan_5pulse_EIS_0dC,3.62745,0,-1.45002,,0.001,6000,0.01067,2,-2,20,10,47,16,3.62873,318.55825,-32.67167,0.01065,0,0.02,10,3,0,0,0,0,0,1.01315,0.03164,320.22928,-5.85584,-20,-20,-17.37272
1772,6/29/2017 11:28,52,EIS,16:07.6,31:38.2,5,1,Pan_5pulse_EIS_0dC,3.62938,0,-1.45002,,0.001,6000,0.008,2,-2,20,10,48,16,3.63061,322.87824,-34.03756,0.008,0,0.02,10,3,0,0,0,0,0,1.01315,0.03124,324.66739,-6.01785,-20,-20,-17.37272
1773,6/29/2017 11:36,52,EIS,24:29.7,40:00.3,5,1,Pan_5pulse_EIS_0dC,3.63131,0,-1.45002,,0.001,6000,0.006,2,-2,20,10,49,16,3.63317,328.10751,-37.267,0.006,0,0.02,10,3,0,0,0,0,0,1.01728,0.03081,330.21715,-6.47998,-20,-20,-17.58568
1774,6/29/2017 11:48,52,EIS,35:39.6,51:10.1,5,1,Pan_5pulse_EIS_0dC,3.63388,0,-1.45002,,0.001,6000,0.0045,2,-2,20,10,50,16,3.63531,333.64633,-41.72889,0.00449,0,0.02,10,3,0,0,0,0,0,1.01775,0.03027,336.2457,-7.12892,-20,-20,-17.37272
1775,6/29/2017 12:03,52,EIS,50:30.9,06:01.5,5,1,Pan_5pulse_EIS_0dC,3.63581,0,-1.45002,,0.001,6000,0.00337,2,-2,20,10,51,16,3.63786,340.60085,-47.61766,0.00338,0,0.02,10,3,0,0,0,0,0,1.02362,0.02976,343.91333,-7.95865,-20,-20,-17.58568
1776,6/29/2017 12:22,52,EIS,10:17.5,25:48.1,5,1,Pan_5pulse_EIS_0dC,3.63903,0,-1.45002,,0.001,6000,0.00253,2,-2,20,10,52,16,3.64041,348.07798,-55.34533,0.00253,0,0.02,10,3,0,0,0,0,0,1.02405,0.02906,352.45055,-9.03455,-20,-20,-17.37272
1777,6/29/2017 12:49,52,EIS,36:41.6,52:12.2,5,1,Pan_5pulse_EIS_0dC,3.6416,0,-1.45002,,0.001,6000,0.0019,2,-2,20,10,53,16,3.64304,357.45868,-64.83927,0.0019,0,0.02,10,3,0,0,0,0,0,1.03081,0.02837,363.29167,-10.28107,-20,-20,-17.37272
1778,6/29/2017 13:24,52,EIS,11:50.9,27:21.5,5,1,Pan_5pulse_EIS_0dC,3.64353,0,-1.45002,,0.001,6000,0.00142,2,-2,20,10,54,16,3.64546,368.22465,-76.4621,0.00142,0,0.02,10,3,0,0,0,0,0,1.03081,0.02755,376.07958,-11.7308,-20,-20,-17.38393
1780,6/28/2017 19:37,52,EIS,24:40.0,00:21.4,1,1,Pan_5pulse_EIS_0dC,4.00512,0,-0.29001,,0.001,6000,6000,2,-2,20,10,1,16,4.00555,32.03384,6.25997,6000,0,0.02,10,3,0,0,0,0,0,0.99087,0.30358,32.63977,11.05725,-20,-20,-17.57447
1781,6/28/2017 19:37,52,EIS,24:50.8,00:32.1,1,1,Pan_5pulse_EIS_0dC,4.00512,0,-0.29001,,0.001,6000,4499.36526,2,-2,20,10,2,16,4.00561,31.91488,4.18938,4571.42871,0,0.02,10,3,0,0,0,0,0,0.98496,0.306,32.18867,7.4783,-20,-20,-17.58568
1782,6/28/2017 19:37,52,EIS,25:01.6,00:43.0,1,1,Pan_5pulse_EIS_0dC,4.00512,0,-0.29001,,0.001,6000,3374.04795,2,-2,20,10,3,16,4.00912,31.96556,2.26856,3428.57153,0,0.02,10,3,0,0,0,0,0,0.9947,0.3104,32.04596,4.05941,-20,-20,-17.57447
1783,6/28/2017 19:37,52,EIS,25:12.3,00:53.7,1,1,Pan_5pulse_EIS_0dC,4.00512,0,-0.29001,,0.001,6000,2530.17902,2,-2,20,10,4,16,4.00691,32.23269,0.49504,2526.31567,0,0.02,10,3,0,0,0,0,0,1.00527,0.31184,32.23649,0.87989,-20,-20,-17.58568
1784,6/28/2017 19:37,52,EIS,25:23.0,01:04.4,1,1,Pan_5pulse_EIS_0dC,4.00512,0,-0.29001,,0.001,6000,1897.3666,2,-2,20,10,5,16,4.00699,32.68095,-0.98671,1882.35291,0,0.02,10,3,0,0,0,0,0,1.01388,0.31009,32.69585,-1.72936,-20,-20,-17.57447
1785,6/28/2017 19:38,52,EIS,25:33.7,01:15.1,1,1,Pan_5pulse_EIS_0dC,4.00512,0,-0.29001,,0.001,6000,1422.82422,2,-2,20,10,6,16,4.01037,33.23193,-2.20527,1432.83582,0,0.02,10,3,0,0,0,0,0,1.01844,0.30579,33.30502,-3.79658,-20,-20,-17.57447
1786,6/28/2017 19:38,52,EIS,25:44.6,01:26.0,1,1,Pan_5pulse_EIS_0dC,4.00512,0,-0.29001,,0.001,6000,1066.96765,2,-2,20,10,7,16,4.01103,33.95275,-3.40225,1066.66663,0,0.02,10,3,0,0,0,0,0,1.02432,0.30019,34.12279,-5.72225,-20,-20,-17.57447
1787,6/28/2017 19:38,52,EIS,25:55.5,01:36.9,1,1,Pan_5pulse_EIS_0dC,4.00576,0,-0.29001,,0.001,6000,800.11286,2,-2,20,10,8,16,4.01478,34.78417,-4.49868,800,0,0.02,10,3,0,0,0,0,0,1.02786,0.29306,35.07387,-7.36924,-20,-20,-17.58568
1788,6/28/2017 19:38,52,EIS,26:06.4,01:47.8,1,1,Pan_5pulse_EIS_0dC,4.00576,0,-0.29001,,0.001,6000,600,2,-2,20,10,9,16,4.00307,35.74253,-5.56858,600,0,0.02,10,3,0,0,0,0,0,1.02786,0.28509,36.17371,-8.85532,-20,-20,-17.58568
1789,6/28/2017 19:38,52,EIS,26:17.7,01:59.1,1,1,Pan_5pulse_EIS_0dC,4.00576,0,-0.29001,,0.001,6000,449.93653,2,-2,20,10,10,16,4.00735,36.83225,-6.64142,450.70422,0,0.02,10,3,0,0,0,0,0,1.03445,0.2764,37.42623,-10.22147,-20,-20,-17.58568
1790,6/28/2017 19:38,52,EIS,26:29.2,02:10.6,1,1,Pan_5pulse_EIS_0dC,4.00576,0,-0.29001,,0.001,6000,337.4048,2,-2,20,10,11,16,4.00632,38.08907,-7.76795,336.8421,0,0.02,10,3,0,0,0,0,0,1.03445,0.26714,38.87311,-11.52692,-20,-20,-17.57447
1791,6/28/2017 19:39,52,EIS,26:40.9,02:22.3,1,1,Pan_5pulse_EIS_0dC,4.00576,0,-0.29001,,0.001,6000,253.0179,2,-2,20,10,12,16,3.99996,39.48729,-8.93387,253.29816,0,0.02,10,3,0,0,0,0,0,1.04145,0.25724,40.4853,-12.74835,-20,-20,-17.58568
1792,6/28/2017 19:39,52,EIS,26:53.0,02:34.4,1,1,Pan_5pulse_EIS_0dC,4.00576,0,-0.29001,,0.001,6000,189.73666,2,-2,20,10,13,16,4.01546,41.10049,-10.19429,189.72333,0,0.02,10,3,0,0,0,0,0,1.04677,0.2472,42.34588,-13.93014,-20,-20,-17.57447
1793,6/28/2017 19:39,52,EIS,27:04.7,02:46.1,1,1,Pan_5pulse_EIS_0dC,4.00576,0,-0.29001,,0.001,6000,142.28242,2,-2,20,10,14,16,4.01554,42.92411,-11.54502,142.43323,0,0.02,10,3,0,0,0,0,0,1.04905,0.23601,44.44959,-15.05421,-20,-20,-17.57447
1794,6/28/2017 19:39,52,EIS,27:16.7,02:58.1,1,1,Pan_5pulse_EIS_0dC,4.00576,0,-0.29001,,0.001,6000,106.69676,2,-2,20,10,15,16,4.00773,45.00447,-12.99952,106.66666,0,0.02,10,3,0,0,0,0,0,1.05359,0.22491,46.84432,-16.11133,-20,-20,-17.57447
1795,6/28/2017 19:39,52,EIS,27:28.2,03:09.6,1,1,Pan_5pulse_EIS_0dC,4.00576,0,-0.29001,,0.001,6000,80.01129,2,-2,20,10,16,16,3.99877,47.33675,-14.54768,80,0,0.02,10,3,0,0,0,0,0,1.05359,0.21348,49.52174,-17.0834,-20,-20,-17.37272
1796,6/28/2017 19:40,52,EIS,27:40.0,03:21.4,1,1,Pan_5pulse_EIS_0dC,4.00576,0,-0.29001,,0.001,6000,60,2,-2,20,10,17,16,3.9976,49.92592,-16.20274,60,0,0.02,10,3,0,0,0,0,0,1.0605,0.20204,52.4893,-17.9801,-20,-20,-17.49601
1797,6/28/2017 19:40,52,EIS,27:51.4,03:32.8,1,1,Pan_5pulse_EIS_0dC,4.00576,0,-0.29001,,0.001,6000,44.99365,2,-2,20,10,18,16,4.0079,52.83771,-17.9783,44.94382,0,0.02,10,3,0,0,0,0,0,1.06321,0.1905,55.81257,-18.79113,-20,-20,-17.57447
1798,6/28/2017 19:40,52,EIS,28:03.1,03:44.5,1,1,Pan_5pulse_EIS_0dC,4.00576,0,-0.29001,,0.001,6000,33.74048,2,-2,20,10,19,16,4.008,56.0527,-19.87733,33.70787,0,0.02,10,3,0,0,0,0,0,1.06513,0.17909,59.47279,-19.52546,-20,-20,-17.58568
1799,6/28/2017 19:40,52,EIS,28:15.3,03:56.7,1,1,Pan_5pulse_EIS_0dC,4.00641,0,-0.29001,,0.001,6000,25.30179,2,-2,20,10,20,16,4.01598,59.5731,-21.89943,25.31646,0,0.02,10,3,0,0,0,0,0,1.06669,0.16806,63.47077,-20.18373,-20,-20,-17.57447
1800,6/28/2017 19:40,52,EIS,28:26.8,04:08.2,1,1,Pan_5pulse_EIS_0dC,4.00641,0,-0.29001,,0.001,6000,18.97367,2,-2,20,10,21,16,4.0016,63.41051,-24.07247,18.98734,0,0.02,10,3,0,0,0,0,0,1.06942,0.15767,67.82608,-20.78821,-20,-20,-17.58568
1801,6/28/2017 19:41,52,EIS,28:38.7,04:20.1,1,1,Pan_5pulse_EIS_0dC,4.00641,0,-0.29001,,0.001,6000,14.22824,2,-2,20,10,22,16,4.00183,67.5754,-26.43784,14.21801,0,0.02,10,3,0,0,0,0,0,1.06975,0.14742,72.56303,-21.36716,-20,-20,-17.36151
1802,6/28/2017 19:41,52,EIS,28:50.6,04:32.0,1,1,Pan_5pulse_EIS_0dC,4.00641,0,-0.29001,,0.001,6000,10.66968,2,-2,20,10,23,16,4.01903,72.02851,-29.01946,10.67616,0,0.02,10,3,0,0,0,0,0,1.07007,0.1378,77.65459,-21.94394,-20,-20,-17.57447
1803,6/28/2017 19:41,52,EIS,29:02.4,04:43.8,1,1,Pan_5pulse_EIS_0dC,4.00641,0,-0.29001,,0.001,6000,8.00113,2,-2,20,10,24,16,3.99775,76.90661,-31.98822,8,0,0.02,10,3,0,0,0,0,0,1.07312,0.12883,83.29389,-22.58418,-20,-20,-17.57447
1804,6/28/2017 19:41,52,EIS,29:14.5,04:55.9,1,1,Pan_5pulse_EIS_0dC,4.00641,0,-0.29001,,0.001,6000,6,2,-2,20,10,25,16,4.00543,82.11378,-35.34206,6,0,0.02,10,3,0,0,0,0,0,1.07285,0.12001,89.3965,-23.28722,-20,-20,-17.57447
1805,6/28/2017 19:41,52,EIS,29:26.1,05:07.5,1,1,Pan_5pulse_EIS_0dC,4.00641,0,-0.29001,,0.001,6000,4.49937,2,-2,20,10,26,16,4.00365,87.73945,-39.20726,4.5045,0,0.02,10,3,0,0,0,0,0,1.07517,0.11188,96.1011,-24.07796,-20,-20,-17.57447
1806,6/28/2017 19:42,52,EIS,29:38.2,05:19.5,1,1,Pan_5pulse_EIS_0dC,4.00641,0,-0.29001,,0.001,6000,3.37405,2,-2,20,10,27,16,4.00701,93.9479,-43.72777,3.37079,0,0.02,10,3,0,0,0,0,0,1.07837,0.10406,103.6259,-24.95948,-20,-20,-17.36151
1807,6/28/2017 19:42,52,EIS,29:49.5,05:30.9,1,1,Pan_5pulse_EIS_0dC,4.00641,0,-0.29001,,0.001,6000,2.53018,2,-2,20,10,28,16,4.0095,100.68616,-48.92867,2.53378,0,0.02,10,3,0,0,0,0,0,1.08027,0.0965,111.94515,-25.91754,-20,-20,-17.57447
1808,6/28/2017 19:42,52,EIS,30:01.3,05:42.7,1,1,Pan_5pulse_EIS_0dC,4.00641,0,-0.29001,,0.001,6000,1.89737,2,-2,20,10,29,16,3.9992,108.03982,-55.0184,1.89873,0,0.02,10,3,0,0,0,0,0,1.08309,0.08933,121.24202,-26.9871,-20,-20,-17.57447
1809,6/28/2017 19:42,52,EIS,30:12.5,05:53.9,1,1,Pan_5pulse_EIS_0dC,4.00576,0,-0.29001,,0.001,6000,1.42282,2,-2,20,10,30,16,3.9998,116.09443,-62.38022,1.42045,0,0.02,10,3,0,0,0,0,0,1.08685,0.08247,131.7923,-28.25017,-20,-20,-17.57447
1810,6/28/2017 19:42,52,EIS,30:24.5,06:05.9,1,1,Pan_5pulse_EIS_0dC,4.00576,0,-0.29001,,0.001,6000,1.06697,2,-2,20,10,31,16,4.0078,124.99008,-71.14432,1.06838,0,0.02,10,3,0,0,0,0,0,1.09103,0.07586,143.81945,-29.64852,-20,-20,-17.56326
1811,6/28/2017 19:43,52,EIS,30:36.6,06:18.0,1,1,Pan_5pulse_EIS_0dC,4.00641,0,-0.29001,,0.001,6000,0.80011,2,-2,20,10,32,16,4.00224,134.83982,-81.98084,0.79957,0,0.02,10,3,0,0,0,0,0,1.09737,0.06954,157.80569,-31.29905,-20,-20,-17.57447
1812,6/28/2017 19:43,52,EIS,30:48.2,06:29.6,1,1,Pan_5pulse_EIS_0dC,4.00576,0,-0.29001,,0.001,6000,0.6,2,-2,20,10,33,16,3.99998,146.25953,-95.33916,0.59904,0,0.02,10,3,0,0,0,0,0,1.1059,0.06334,174.58925,-33.09829,-20,-20,-17.57447
1813,6/28/2017 19:43,52,EIS,30:59.0,06:40.3,1,1,Pan_5pulse_EIS_0dC,4.00576,0,-0.29001,,0.001,6000,0.44994,2,-2,20,10,34,16,4.00751,160.0676,-111.23796,0.44964,0,0.02,10,3,0,0,0,0,0,1.11719,0.05731,194.9244,-34.79712,-20,-20,-17.57447
1814,6/28/2017 19:43,52,EIS,31:09.4,06:50.8,1,1,Pan_5pulse_EIS_0dC,4.00576,0,-0.29001,,0.001,6000,0.3374,2,-2,20,10,35,16,4.00657,177.35031,-129.49596,0.33723,0,0.02,10,3,0,0,0,0,0,1.12593,0.05127,219.59585,-36.13582,-20,-20,-17.58568
1815,6/28/2017 19:43,52,EIS,31:23.0,07:04.4,1,1,Pan_5pulse_EIS_0dC,4.00576,0,-0.29001,,0.001,6000,0.25302,2,-2,20,10,36,16,3.99947,204.54739,-148.3563,0.2527,0,0.02,10,3,0,0,0,0,0,1.15123,0.04556,252.68405,-35.95302,-20,-20,-17.57447
1816,6/28/2017 19:44,52,EIS,31:41.2,07:22.6,1,1,Pan_5pulse_EIS_0dC,4.00641,0,-0.29001,,0.001,6000,0.18974,2,-2,20,10,37,16,4.00793,238.03084,-164.66172,0.18978,0,0.02,10,3,0,0,0,0,0,1.14518,0.03957,289.43421,-34.67418,-20,-20,-17.59688
1817,6/28/2017 19:44,52,EIS,32:03.9,07:45.3,1,1,Pan_5pulse_EIS_0dC,4.00576,0,-0.29001,,0.001,6000,0.14228,2,-2,20,10,38,16,4.00701,277.74903,-175.59324,0.14248,0,0.02,10,3,0,0,0,0,0,1.13477,0.03453,328.59932,-32.30112,-20,-20,-17.59688
1818,6/28/2017 19:45,52,EIS,32:33.9,08:15.3,1,1,Pan_5pulse_EIS_0dC,4.00641,0,-0.29001,,0.001,6000,0.1067,2,-2,20,10,39,16,4.00332,325.30764,-177.3499,0.10678,0,0.02,10,3,0,0,0,0,0,1.1272,0.03042,370.51052,-28.59816,-20,-20,-17.58568
1819,6/28/2017 19:45,52,EIS,33:12.9,08:54.3,1,1,Pan_5pulse_EIS_0dC,4.00576,0,-0.29001,,0.001,6000,0.08001,2,-2,20,10,40,16,4.0043,368.51072,-170.65178,0.07999,0,0.02,10,3,0,0,0,0,0,1.09682,0.02701,406.10612,-24.84815,-20,-20,-17.58568
1820,6/28/2017 19:46,52,EIS,34:04.9,09:46.3,1,1,Pan_5pulse_EIS_0dC,4.00705,0,-0.29001,,0.001,6000,0.06,2,-2,20,10,41,16,4.00859,409.47089,-156.21543,0.05994,0,0.02,10,3,0,0,0,0,0,1.0795,0.02463,438.25753,-20.88213,-20,-20,-17.56326
1821,6/28/2017 19:47,52,EIS,35:12.9,10:54.3,1,1,Pan_5pulse_EIS_0dC,4.00705,0,-0.29001,,0.001,6000,0.04499,2,-2,20,10,42,16,4.00673,440.38457,-139.94689,0.04507,0,0.02,10,3,0,0,0,0,0,1.0537,0.0228,462.08625,-17.62939,-20,-20,-17.57447
1822,6/28/2017 19:49,52,EIS,36:43.6,12:25.0,1,1,Pan_5pulse_EIS_0dC,4.00769,0,-0.29001,,0.001,6000,0.03374,2,-2,20,10,43,16,4.00828,467.48957,-122.91076,0.03377,0,0.02,10,3,0,0,0,0,0,1.04657,0.02165,483.37724,-14.73063,-20,-20,-17.36151
1823,6/28/2017 19:51,52,EIS,38:44.2,14:25.6,1,1,Pan_5pulse_EIS_0dC,4.00898,0,-0.29001,,0.001,6000,0.0253,2,-2,20,10,44,16,4.00951,487.60074,-108.6355,0.02531,0,0.02,10,3,0,0,0,0,0,1.03226,0.02066,499.55596,-12.56013,-20,-20,-17.17097
1824,6/28/2017 19:53,52,EIS,41:24.0,17:05.4,1,1,Pan_5pulse_EIS_0dC,4.00962,0,-0.29001,,0.001,6000,0.01897,2,-2,20,10,45,16,4.01036,503.7955,-97.55507,0.01896,0,0.02,10,3,0,0,0,0,0,1.02724,0.02002,513.15388,-10.95913,-20,-20,-17.37272
1825,6/28/2017 19:57,52,EIS,44:57.0,20:38.4,1,1,Pan_5pulse_EIS_0dC,4.01091,0,-0.29001,,0.001,6000,0.01423,2,-2,20,10,46,16,4.01168,520.60521,-89.64289,0.01422,0,0.02,10,3,0,0,0,0,0,1.03044,0.01951,528.26663,-9.76994,-20,-20,-17.37272
1826,6/28/2017 20:02,52,EIS,49:40.4,25:21.8,1,1,Pan_5pulse_EIS_0dC,4.0122,0,-0.29001,,0.001,6000,0.01067,2,-2,20,10,47,16,4.01323,536.1039,-85.53206,0.01065,0,0.02,10,3,0,0,0,0,0,1.0276,0.01893,542.88408,-9.06479,-20,-20,-17.38393
1827,6/28/2017 20:08,52,EIS,55:57.1,31:38.5,1,1,Pan_5pulse_EIS_0dC,4.01348,0,-0.29001,,0.001,6000,0.008,2,-2,20,10,48,16,4.0152,553.51269,-84.58462,0.008,0,0.02,10,3,0,0,0,0,0,1.03161,0.01842,559.93826,-8.6884,-20,-20,-17.38393
