Repository: ali-azary/python-postgresql

# SOH-from-EIS
State of Health of Li-ion batteries from Electrochemical Impedance Spectroscopy
the data taken from https://prod-dcd-datasets-cache-zipfiles.s3.eu-west-1.amazonaws.com/wykht8y7tg-1.zip
first data is converted and cleaned into properly-formatted csv files.
All the EIS data are combined into one file and used with GPR ML model to predict SoH with SoH, impedance, frenquency, and temperature data at hand. SoH values are calulated using nominal capacity and current Ah values.

File: EIS.csv (part 11 of 18)
id,Time Stamp,Step,Status,Prog Time,Step Time,Cycle,Cycle Level,Procedure,Voltage,Current,AhAccu,Energy,StartFreq,EndFreq,SetFreq,AAcMax,VAcMin,VAcMax,mvIdeal,Go,Status.1,U1,Zreal1,Zimg1,ActFreq,EisError,AACStart,MinIntervalTime,CountOfPeriods,UIdeal,AStart,MinDuration,MinPeriods,RemTime,VRelativ,AAmplitude,Betrag,Phase,ChamberT,ChamberSP,Temp45
1828,6/28/2017 20:16,52,EIS,04:19.3,40:00.7,1,1,Pan_5pulse_EIS_0dC,4.01541,0,-0.29001,,0.001,6000,0.006,2,-2,20,10,49,16,4.01669,572.61235,-86.23485,0.006,0,0.02,10,3,0,0,0,0,0,1.03295,0.01784,579.06938,-8.56433,-20,-20,-17.37272
1829,6/28/2017 20:27,52,EIS,15:29.2,51:10.6,1,1,Pan_5pulse_EIS_0dC,4.0167,0,-0.29001,,0.001,6000,0.0045,2,-2,20,10,50,16,4.01876,592.06945,-90.56049,0.00449,0,0.02,10,3,0,0,0,0,0,1.03388,0.01726,598.95528,-8.69632,-20,-20,-17.58568
1830,6/28/2017 20:42,52,EIS,30:20.6,06:02.0,1,1,Pan_5pulse_EIS_0dC,4.01927,0,-0.29001,,0.001,6000,0.00337,2,-2,20,10,51,16,4.02117,614.06541,-96.612,0.00338,0,0.02,10,3,0,0,0,0,0,1.03875,0.01671,621.61902,-8.94115,-20,-20,-17.36151
1831,6/28/2017 21:02,52,EIS,50:07.2,25:48.6,1,1,Pan_5pulse_EIS_0dC,4.02185,0,-0.29001,,0.001,6000,0.00253,2,-2,20,10,52,16,4.02382,632.48748,-105.05528,0.00253,0,0.02,10,3,0,0,0,0,0,1.03062,0.01607,641.15288,-9.43065,-20,-20,-17.58568
1832,6/28/2017 21:29,52,EIS,16:31.4,52:12.8,1,1,Pan_5pulse_EIS_0dC,4.02506,0,-0.29001,,0.001,6000,0.0019,2,-2,20,10,53,16,4.02694,653.51534,-115.33025,0.0019,0,0.02,10,3,0,0,0,0,0,1.03495,0.0156,663.61387,-10.00832,-20,-20,-17.36151
1833,6/28/2017 22:04,52,EIS,51:40.7,27:22.1,1,1,Pan_5pulse_EIS_0dC,4.02764,0,-0.29001,,0.001,6000,0.00142,2,-2,20,10,54,16,4.02983,681.75775,-129.45931,0.00142,0,0.02,10,3,0,0,0,0,0,1.04643,0.01508,693.94044,-10.75191,-20,-20,-17.36151
1835,6/29/2017 7:07,52,EIS,54:47.9,00:21.2,4,1,Pan_5pulse_EIS_0dC,3.70337,0,-1.16001,,0.001,6000,6000,2,-2,20,10,1,16,3.70515,32.31585,6.52369,6000,0,0.02,10,3,0,0,0,0,0,0.99114,0.30064,32.96775,11.41307,-20,-20,-17.3391
1836,6/29/2017 7:07,52,EIS,54:58.6,00:31.9,4,1,Pan_5pulse_EIS_0dC,3.70337,0,-1.16001,,0.001,6000,4499.36526,2,-2,20,10,2,16,3.70368,32.1961,4.42107,4571.42871,0,0.02,10,3,0,0,0,0,0,0.98452,0.30294,32.49822,7.81878,-20,-20,-17.3503
1837,6/29/2017 7:07,52,EIS,55:09.3,00:42.6,4,1,Pan_5pulse_EIS_0dC,3.70337,0,-1.16001,,0.001,6000,3374.04795,2,-2,20,10,3,16,3.707,32.24594,2.48376,3428.57153,0,0.02,10,3,0,0,0,0,0,0.99417,0.3074,32.34145,4.40453,-20,-20,-17.3503
1838,6/29/2017 7:07,52,EIS,55:20.1,00:53.3,4,1,Pan_5pulse_EIS_0dC,3.70337,0,-1.16001,,0.001,6000,2530.17902,2,-2,20,10,4,16,3.70215,32.4997,0.70649,2526.31567,0,0.02,10,3,0,0,0,0,0,1.00447,0.309,32.50738,1.24531,-20,-20,-17.3503
1839,6/29/2017 7:08,52,EIS,55:30.8,01:04.1,4,1,Pan_5pulse_EIS_0dC,3.70401,0,-1.16001,,0.001,6000,1897.3666,2,-2,20,10,5,16,3.70827,32.92692,-0.76357,1882.35291,0,0.02,10,3,0,0,0,0,0,1.01279,0.3075,32.93578,-1.32843,-20,-20,-17.3503
1840,6/29/2017 7:08,52,EIS,55:41.6,01:14.9,4,1,Pan_5pulse_EIS_0dC,3.70401,0,-1.16001,,0.001,6000,1422.82422,2,-2,20,10,6,16,3.70201,33.45826,-1.96315,1432.83582,0,0.02,10,3,0,0,0,0,0,1.01737,0.30355,33.5158,-3.35796,-20,-20,-17.3503
1841,6/29/2017 7:08,52,EIS,55:52.5,01:25.7,4,1,Pan_5pulse_EIS_0dC,3.70401,0,-1.16001,,0.001,6000,1066.96765,2,-2,20,10,7,16,3.70569,34.16063,-3.13058,1066.66663,0,0.02,10,3,0,0,0,0,0,1.0233,0.2983,34.30378,-5.23612,-20,-20,-17.36151
1842,6/29/2017 7:08,52,EIS,56:03.4,01:36.6,4,1,Pan_5pulse_EIS_0dC,3.70401,0,-1.16001,,0.001,6000,800.11286,2,-2,20,10,8,16,3.70584,34.96373,-4.1879,800,0,0.02,10,3,0,0,0,0,0,1.02646,0.29149,35.21365,-6.83026,-20,-20,-17.36151
1843,6/29/2017 7:08,52,EIS,56:14.4,01:47.7,4,1,Pan_5pulse_EIS_0dC,3.70401,0,-1.16001,,0.001,6000,600,2,-2,20,10,9,16,3.70596,35.87928,-5.20686,600,0,0.02,10,3,0,0,0,0,0,1.02953,0.28397,36.25513,-8.25722,-20,-20,-17.3503
1844,6/29/2017 7:08,52,EIS,56:25.6,01:58.9,4,1,Pan_5pulse_EIS_0dC,3.70401,0,-1.16001,,0.001,6000,449.93653,2,-2,20,10,10,16,3.70598,36.91752,-6.21848,450.70422,0,0.02,10,3,0,0,0,0,0,1.03251,0.27579,37.43759,-9.56129,-20,-20,-17.36151
1845,6/29/2017 7:09,52,EIS,56:37.0,02:10.3,4,1,Pan_5pulse_EIS_0dC,3.70465,0,-1.16001,,0.001,6000,337.4048,2,-2,20,10,11,16,3.70619,38.12262,-7.27346,336.8421,0,0.02,10,3,0,0,0,0,0,1.0364,0.26704,38.81028,-10.80171,-20,-20,-17.55205
1846,6/29/2017 7:09,52,EIS,56:48.9,02:22.2,4,1,Pan_5pulse_EIS_0dC,3.70465,0,-1.16001,,0.001,6000,253.0179,2,-2,20,10,12,16,3.69929,39.462,-8.35863,253.29816,0,0.02,10,3,0,0,0,0,0,1.03936,0.25767,40.33753,-11.95933,-20,-20,-17.57447
1847,6/29/2017 7:09,52,EIS,57:01.1,02:34.4,4,1,Pan_5pulse_EIS_0dC,3.70465,0,-1.16001,,0.001,6000,189.73666,2,-2,20,10,13,16,3.69762,40.9877,-9.52151,189.72333,0,0.02,10,3,0,0,0,0,0,1.04399,0.2481,42.0791,-13.07795,-20,-20,-17.55205
1848,6/29/2017 7:09,52,EIS,57:12.7,02:46.0,4,1,Pan_5pulse_EIS_0dC,3.70465,0,-1.16001,,0.001,6000,142.28242,2,-2,20,10,14,16,3.71651,42.6903,-10.7545,142.43323,0,0.02,10,3,0,0,0,0,0,1.04565,0.23752,44.0241,-14.13968,-20,-20,-17.3503
1849,6/29/2017 7:09,52,EIS,57:24.7,02:58.0,4,1,Pan_5pulse_EIS_0dC,3.70465,0,-1.16001,,0.001,6000,106.69676,2,-2,20,10,15,16,3.70673,44.61986,-12.07631,106.66666,0,0.02,10,3,0,0,0,0,0,1.04963,0.22707,46.2252,-15.14422,-20,-20,-17.3503
1850,6/29/2017 7:10,52,EIS,57:36.2,03:09.5,4,1,Pan_5pulse_EIS_0dC,3.70465,0,-1.16001,,0.001,6000,80.01129,2,-2,20,10,16,16,3.7087,46.78053,-13.48684,80,0,0.02,10,3,0,0,0,0,0,1.05342,0.21637,48.68586,-16.08229,-20,-20,-17.3391
1851,6/29/2017 7:10,52,EIS,57:48.0,03:21.3,4,1,Pan_5pulse_EIS_0dC,3.7053,0,-1.16001,,0.001,6000,60,2,-2,20,10,17,16,3.70695,49.1855,-15.00594,60,0,0.02,10,3,0,0,0,0,0,1.05662,0.20547,51.42365,-16.96635,-20,-20,-17.3391
1852,6/29/2017 7:10,52,EIS,57:59.4,03:32.7,4,1,Pan_5pulse_EIS_0dC,3.7053,0,-1.16001,,0.001,6000,44.99365,2,-2,20,10,18,16,3.70194,51.87213,-16.64407,44.94382,0,0.02,10,3,0,0,0,0,0,1.05925,0.19444,54.477,-17.78974,-20,-20,-17.3391
1853,6/29/2017 7:10,52,EIS,58:11.2,03:44.4,4,1,Pan_5pulse_EIS_0dC,3.7053,0,-1.16001,,0.001,6000,33.74048,2,-2,20,10,19,16,3.70719,54.81752,-18.40623,33.70787,0,0.02,10,3,0,0,0,0,0,1.06121,0.18352,57.82517,-18.56065,-20,-20,-17.3503
1854,6/29/2017 7:10,52,EIS,58:23.3,03:56.6,4,1,Pan_5pulse_EIS_0dC,3.7053,0,-1.16001,,0.001,6000,25.30179,2,-2,20,10,20,16,3.70253,58.0408,-20.29994,25.31646,0,0.02,10,3,0,0,0,0,0,1.06273,0.17283,61.48839,-19.27744,-20,-20,-17.3503
1855,6/29/2017 7:11,52,EIS,58:34.9,04:08.1,4,1,Pan_5pulse_EIS_0dC,3.7053,0,-1.16001,,0.001,6000,18.97367,2,-2,20,10,21,16,3.70742,61.61514,-22.36581,18.98734,0,0.02,10,3,0,0,0,0,0,1.06692,0.16277,65.54888,-19.95049,-20,-20,-17.3503
1856,6/29/2017 7:11,52,EIS,58:46.8,04:20.1,4,1,Pan_5pulse_EIS_0dC,3.70594,0,-1.16001,,0.001,6000,14.22824,2,-2,20,10,22,16,3.71694,65.57219,-24.63753,14.21801,0,0.02,10,3,0,0,0,0,0,1.06839,0.15252,70.04798,-20.59278,-20,-20,-17.3503
1857,6/29/2017 7:11,52,EIS,58:58.6,04:31.9,4,1,Pan_5pulse_EIS_0dC,3.70594,0,-1.16001,,0.001,6000,10.66968,2,-2,20,10,23,16,3.69796,69.88718,-27.08235,10.67616,0,0.02,10,3,0,0,0,0,0,1.07003,0.14276,74.95113,-21.18211,-20,-20,-17.3503
1858,6/29/2017 7:11,52,EIS,59:10.5,04:43.7,4,1,Pan_5pulse_EIS_0dC,3.70594,0,-1.16001,,0.001,6000,8.00113,2,-2,20,10,24,16,3.71588,74.64873,-29.79833,8,0,0.02,10,3,0,0,0,0,0,1.07259,0.13345,80.37645,-21.76093,-20,-20,-17.3503
1859,6/29/2017 7:11,52,EIS,59:22.6,04:55.9,4,1,Pan_5pulse_EIS_0dC,3.70594,0,-1.16001,,0.001,6000,6,2,-2,20,10,25,16,3.71629,79.77886,-32.72917,6,0,0.02,10,3,0,0,0,0,0,1.07244,0.12437,86.23146,-22.30582,-20,-20,-17.3391
1860,6/29/2017 7:12,52,EIS,59:34.2,05:07.5,4,1,Pan_5pulse_EIS_0dC,3.70594,0,-1.16001,,0.001,6000,4.49937,2,-2,20,10,26,16,3.70086,85.42673,-35.98256,4.5045,0,0.02,10,3,0,0,0,0,0,1.07543,0.11602,92.69558,-22.84129,-20,-20,-17.3503
1861,6/29/2017 7:12,52,EIS,59:46.4,05:19.6,4,1,Pan_5pulse_EIS_0dC,3.70659,0,-1.16001,,0.001,6000,3.37405,2,-2,20,10,27,16,3.70675,91.74569,-39.62744,3.37079,0,0.02,10,3,0,0,0,0,0,1.07816,0.10788,99.93801,-23.36082,-20,-20,-17.3503
1862,6/29/2017 7:12,52,EIS,59:57.8,05:31.0,4,1,Pan_5pulse_EIS_0dC,3.70659,0,-1.16001,,0.001,6000,2.53018,2,-2,20,10,28,16,3.70424,98.67359,-43.58732,2.53378,0,0.02,10,3,0,0,0,0,0,1.07934,0.10006,107.87183,-23.8326,-20,-20,-17.3503
1863,6/29/2017 7:12,52,EIS,00:09.6,05:42.9,4,1,Pan_5pulse_EIS_0dC,3.70659,0,-1.16001,,0.001,6000,1.89737,2,-2,20,10,29,16,3.70815,106.23135,-47.84404,1.89873,0,0.02,10,3,0,0,0,0,0,1.08004,0.0927,116.50816,-24.24565,-20,-20,-17.3503
1864,6/29/2017 7:12,52,EIS,00:20.8,05:54.1,4,1,Pan_5pulse_EIS_0dC,3.70659,0,-1.16001,,0.001,6000,1.42282,2,-2,20,10,30,16,3.69861,114.52073,-52.55044,1.42045,0,0.02,10,3,0,0,0,0,0,1.0815,0.08583,126.00217,-24.6491,-20,-20,-17.3503
1865,6/29/2017 7:13,52,EIS,00:32.8,06:06.1,4,1,Pan_5pulse_EIS_0dC,3.70659,0,-1.16001,,0.001,6000,1.06697,2,-2,20,10,31,16,3.70226,123.73311,-57.67837,1.06838,0,0.02,10,3,0,0,0,0,0,1.08342,0.07936,136.51622,-24.99265,-20,-20,-17.3503
1866,6/29/2017 7:13,52,EIS,00:44.9,06:18.2,4,1,Pan_5pulse_EIS_0dC,3.70659,0,-1.16001,,0.001,6000,0.80011,2,-2,20,10,32,16,3.70841,134.04492,-63.41083,0.79957,0,0.02,10,3,0,0,0,0,0,1.08584,0.07323,148.28679,-25.3168,-20,-20,-17.3503
1867,6/29/2017 7:13,52,EIS,00:56.6,06:29.8,4,1,Pan_5pulse_EIS_0dC,3.70659,0,-1.16001,,0.001,6000,0.6,2,-2,20,10,33,16,3.70026,145.68922,-69.43849,0.59904,0,0.02,10,3,0,0,0,0,0,1.08802,0.06742,161.39099,-25.48343,-20,-20,-17.3503
1868,6/29/2017 7:13,52,EIS,01:07.4,06:40.6,4,1,Pan_5pulse_EIS_0dC,3.70659,0,-1.16001,,0.001,6000,0.44994,2,-2,20,10,34,16,3.70119,158.77306,-75.01599,0.44964,0,0.02,10,3,0,0,0,0,0,1.0886,0.06199,175.60263,-25.28947,-20,-20,-17.3503
1869,6/29/2017 7:13,52,EIS,01:17.8,06:51.1,4,1,Pan_5pulse_EIS_0dC,3.70659,0,-1.16001,,0.001,6000,0.3374,2,-2,20,10,35,16,3.70804,173.71112,-79.29628,0.33723,0,0.02,10,3,0,0,0,0,0,1.08736,0.05694,190.95406,-24.53592,-20,-20,-17.3391
1870,6/29/2017 7:14,52,EIS,01:31.5,07:04.7,4,1,Pan_5pulse_EIS_0dC,3.70723,0,-1.16001,,0.001,6000,0.25302,2,-2,20,10,36,16,3.70428,193.13979,-80.69279,0.2527,0,0.02,10,3,0,0,0,0,0,1.09651,0.05238,209.31867,-22.67492,-20,-20,-17.3391
1871,6/29/2017 7:14,52,EIS,01:49.4,07:22.7,4,1,Pan_5pulse_EIS_0dC,3.70723,0,-1.16001,,0.001,6000,0.18974,2,-2,20,10,37,16,3.70449,212.5219,-78.734,0.18978,0,0.02,10,3,0,0,0,0,0,1.08258,0.04777,226.63759,-20.3284,-20,-20,-17.3503
1872,6/29/2017 7:14,52,EIS,02:12.1,07:45.4,4,1,Pan_5pulse_EIS_0dC,3.70723,0,-1.16001,,0.001,6000,0.14228,2,-2,20,10,38,16,3.70874,230.9169,-73.62533,0.14248,0,0.02,10,3,0,0,0,0,0,1.06924,0.04412,242.37018,-17.68431,-20,-20,-17.56326
1873,6/29/2017 7:15,52,EIS,02:42.2,08:15.5,4,1,Pan_5pulse_EIS_0dC,3.70787,0,-1.16001,,0.001,6000,0.1067,2,-2,20,10,39,16,3.70686,247.53927,-66.04775,0.10678,0,0.02,10,3,0,0,0,0,0,1.05684,0.04125,256.19913,-14.93947,-20,-20,-17.3503
1874,6/29/2017 7:15,52,EIS,03:21.3,08:54.5,4,1,Pan_5pulse_EIS_0dC,3.70787,0,-1.16001,,0.001,6000,0.08001,2,-2,20,10,40,16,3.70937,260.25271,-57.85195,0.07999,0,0.02,10,3,0,0,0,0,0,1.04113,0.03905,266.60518,-12.53259,-20,-20,-17.55205
1875,6/29/2017 7:16,52,EIS,04:13.1,09:46.4,4,1,Pan_5pulse_EIS_0dC,3.70852,0,-1.16001,,0.001,6000,0.06,2,-2,20,10,41,16,3.70846,270.69119,-49.76762,0.05994,0,0.02,10,3,0,0,0,0,0,1.03167,0.03748,275.22815,-10.41771,-20,-20,-17.3503
1876,6/29/2017 7:17,52,EIS,05:21.1,10:54.4,4,1,Pan_5pulse_EIS_0dC,3.70852,0,-1.16001,,0.001,6000,0.04499,2,-2,20,10,42,16,3.70925,277.89888,-42.95193,0.04507,0,0.02,10,3,0,0,0,0,0,1.0214,0.03632,281.1986,-8.78609,-20,-20,-17.3503
1877,6/29/2017 7:19,52,EIS,06:51.6,12:24.9,4,1,Pan_5pulse_EIS_0dC,3.70916,0,-1.16001,,0.001,6000,0.03374,2,-2,20,10,43,16,3.71131,284.09755,-37.6649,0.03377,0,0.02,10,3,0,0,0,0,0,1.01994,0.03559,286.58343,-7.55208,-20,-20,-17.3503
1878,6/29/2017 7:21,52,EIS,08:52.3,14:25.6,4,1,Pan_5pulse_EIS_0dC,3.71045,0,-1.16001,,0.001,6000,0.0253,2,-2,20,10,44,16,3.71127,289.17971,-34.10099,0.02531,0,0.02,10,3,0,0,0,0,0,1.01613,0.0349,291.18342,-6.72544,-20,-20,-17.36151
1879,6/29/2017 7:24,52,EIS,11:32.2,17:05.5,4,1,Pan_5pulse_EIS_0dC,3.71173,0,-1.16001,,0.001,6000,0.01897,2,-2,20,10,45,16,3.71278,293.10203,-32.2351,0.01896,0,0.02,10,3,0,0,0,0,0,1.01232,0.03433,294.86929,-6.27612,-20,-20,-17.3391
1880,6/29/2017 7:27,52,EIS,15:05.2,20:38.5,4,1,Pan_5pulse_EIS_0dC,3.71302,0,-1.16001,,0.001,6000,0.01423,2,-2,20,10,46,16,3.7147,297.70845,-31.78956,0.01422,0,0.02,10,3,0,0,0,0,0,1.01574,0.03393,299.4009,-6.095,-20,-20,-17.55205
1881,6/29/2017 7:32,52,EIS,19:48.6,25:21.9,4,1,Pan_5pulse_EIS_0dC,3.71431,0,-1.16001,,0.001,6000,0.01067,2,-2,20,10,47,16,3.71627,301.80696,-33.08251,0.01065,0,0.02,10,3,0,0,0,0,0,1.01323,0.03337,303.61471,-6.25549,-20,-20,-17.3391
1882,6/29/2017 7:38,52,EIS,26:05.5,31:38.8,4,1,Pan_5pulse_EIS_0dC,3.71624,0,-1.16001,,0.001,6000,0.008,2,-2,20,10,48,16,3.71778,307.16804,-35.86915,0.008,0,0.02,10,3,0,0,0,0,0,1.01933,0.03296,309.25523,-6.66048,-20,-20,-17.55205
1883,6/29/2017 7:46,52,EIS,34:27.7,40:00.9,4,1,Pan_5pulse_EIS_0dC,3.71817,0,-1.16001,,0.001,6000,0.006,2,-2,20,10,49,16,3.72008,313.46852,-40.03621,0.006,0,0.02,10,3,0,0,0,0,0,1.02108,0.03231,316.01489,-7.27841,-20,-20,-17.55205
1884,6/29/2017 7:58,52,EIS,45:37.5,51:10.8,4,1,Pan_5pulse_EIS_0dC,3.72074,0,-1.16001,,0.001,6000,0.0045,2,-2,20,10,50,16,3.72239,320.48711,-45.75743,0.00449,0,0.02,10,3,0,0,0,0,0,1.02472,0.03165,323.73713,-8.12547,-20,-20,-17.3503
1885,6/29/2017 8:12,52,EIS,00:29.0,06:02.2,4,1,Pan_5pulse_EIS_0dC,3.72331,0,-1.16001,,0.001,6000,0.00337,2,-2,20,10,51,16,3.72499,329.8277,-53.42555,0.00338,0,0.02,10,3,0,0,0,0,0,1.03183,0.03088,334.12662,-9.20087,-20,-20,-17.54084
1886,6/29/2017 8:32,52,EIS,20:15.6,25:48.8,4,1,Pan_5pulse_EIS_0dC,3.72589,0,-1.16001,,0.001,6000,0.00253,2,-2,20,10,52,16,3.72773,341.02315,-62.14783,0.00253,0,0.02,10,3,0,0,0,0,0,1.03183,0.02994,346.63978,-10.3282,-20,-20,-17.36151
1887,6/29/2017 8:59,52,EIS,46:39.6,52:12.9,4,1,Pan_5pulse_EIS_0dC,3.72846,0,-1.16001,,0.001,6000,0.0019,2,-2,20,10,53,16,3.73058,354.7473,-73.15504,0.0019,0,0.02,10,3,0,0,0,0,0,1.04408,0.02883,362.21168,-11.65204,-20,-20,-17.3391
1888,6/29/2017 9:34,52,EIS,21:49.0,27:22.3,4,1,Pan_5pulse_EIS_0dC,3.73168,0,-1.16001,,0.001,6000,0.00142,2,-2,20,10,54,16,3.73325,370.54724,-85.86021,0.00142,0,0.02,10,3,0,0,0,0,0,1.05023,0.02761,380.3646,-13.04589,-20,-20,-17.3503
1890,6/28/2017 15:27,43,EIS,14:34.5,00:21.4,2,1,Pan_5pulse_EIS_0dC,4.04501,0,-0.145,,0.001,6000,6000,2,-2,20,10,1,16,4.04621,32.10034,6.2242,6000,0,0.02,10,3,0,0,0,0,0,0.9906,0.30295,32.6982,10.97339,-20,-20,-17.57447
1891,6/28/2017 15:27,43,EIS,14:45.2,00:32.1,2,1,Pan_5pulse_EIS_0dC,4.04565,0,-0.145,,0.001,6000,4499.36526,2,-2,20,10,2,16,4.04666,31.9845,4.15048,4571.42871,0,0.02,10,3,0,0,0,0,0,0.98508,0.30542,32.25267,7.39369,-20,-20,-17.56326
1892,6/28/2017 15:27,43,EIS,14:55.7,00:42.6,2,1,Pan_5pulse_EIS_0dC,4.04565,0,-0.145,,0.001,6000,3374.04795,2,-2,20,10,3,16,4.04941,32.04305,2.22193,3428.57153,0,0.02,10,3,0,0,0,0,0,0.99491,0.30975,32.11999,3.96665,-20,-20,-17.56326
1893,6/28/2017 15:27,43,EIS,15:06.5,00:53.4,2,1,Pan_5pulse_EIS_0dC,4.04565,0,-0.145,,0.001,6000,2530.17902,2,-2,20,10,4,16,4.0478,32.32059,0.43897,2526.31567,0,0.02,10,3,0,0,0,0,0,1.00577,0.31116,32.32357,0.77813,-20,-20,-17.56326
1894,6/28/2017 15:27,43,EIS,15:17.3,01:04.2,2,1,Pan_5pulse_EIS_0dC,4.0463,0,-0.145,,0.001,6000,1897.3666,2,-2,20,10,5,16,4.04359,32.77214,-1.05258,1882.35291,0,0.02,10,3,0,0,0,0,0,1.01399,0.30925,32.78904,-1.83961,-20,-20,-17.56326
1895,6/28/2017 15:27,43,EIS,15:28.0,01:14.9,2,1,Pan_5pulse_EIS_0dC,4.0463,0,-0.145,,0.001,6000,1422.82422,2,-2,20,10,6,16,4.05058,33.32863,-2.28143,1432.83582,0,0.02,10,3,0,0,0,0,0,1.01859,0.30491,33.40662,-3.91593,-20,-20,-17.57447
1896,6/28/2017 15:28,43,EIS,15:38.9,01:25.8,2,1,Pan_5pulse_EIS_0dC,4.0463,0,-0.145,,0.001,6000,1066.96765,2,-2,20,10,7,16,4.04374,34.06074,-3.49141,1066.66663,0,0.02,10,3,0,0,0,0,0,1.02466,0.29926,34.23921,-5.85269,-20,-20,-17.57447
1897,6/28/2017 15:28,43,EIS,15:49.8,01:36.7,2,1,Pan_5pulse_EIS_0dC,4.0463,0,-0.145,,0.001,6000,800.11286,2,-2,20,10,8,16,4.04839,34.91265,-4.6036,800,0,0.02,10,3,0,0,0,0,0,1.02841,0.29204,35.21485,-7.51171,-20,-20,-17.56326
1898,6/28/2017 15:28,43,EIS,16:01.0,01:47.8,2,1,Pan_5pulse_EIS_0dC,4.04694,0,-0.145,,0.001,6000,600,2,-2,20,10,9,16,4.04016,35.89145,-5.69063,600,0,0.02,10,3,0,0,0,0,0,1.03193,0.28397,36.33977,-9.00932,-20,-20,-17.56326
1899,6/28/2017 15:28,43,EIS,16:12.2,01:59.1,2,1,Pan_5pulse_EIS_0dC,4.04694,0,-0.145,,0.001,6000,449.93653,2,-2,20,10,10,16,4.04872,36.99948,-6.78007,450.70422,0,0.02,10,3,0,0,0,0,0,1.03489,0.27512,37.61556,-10.38412,-20,-20,-17.56326
1900,6/28/2017 15:28,43,EIS,16:23.7,02:10.6,2,1,Pan_5pulse_EIS_0dC,4.04694,0,-0.145,,0.001,6000,337.4048,2,-2,20,10,11,16,4.04511,38.28717,-7.92821,336.8421,0,0.02,10,3,0,0,0,0,0,1.03937,0.26583,39.09941,-11.69902,-20,-20,-17.55205
1901,6/28/2017 15:29,43,EIS,16:35.4,02:22.3,2,1,Pan_5pulse_EIS_0dC,4.04694,0,-0.145,,0.001,6000,253.0179,2,-2,20,10,12,16,4.03941,39.72201,-9.11762,253.29816,0,0.02,10,3,0,0,0,0,0,1.04212,0.2557,40.75498,-12.92749,-20,-20,-17.56326
1902,6/28/2017 15:29,43,EIS,16:47.6,02:34.5,2,1,Pan_5pulse_EIS_0dC,4.04694,0,-0.145,,0.001,6000,189.73666,2,-2,20,10,13,16,4.04915,41.36503,-10.39861,189.72333,0,0.02,10,3,0,0,0,0,0,1.04754,0.2456,42.65204,-14.11098,-20,-20,-17.56326
1903,6/28/2017 15:29,43,EIS,16:59.1,02:46.0,2,1,Pan_5pulse_EIS_0dC,4.04758,0,-0.145,,0.001,6000,142.28242,2,-2,20,10,14,16,4.04926,43.2167,-11.76586,142.43323,0,0.02,10,3,0,0,0,0,0,1.04948,0.23431,44.78971,-15.22981,-20,-20,-17.55205
1904,6/28/2017 15:29,43,EIS,17:11.1,02:58.0,2,1,Pan_5pulse_EIS_0dC,4.04758,0,-0.145,,0.001,6000,106.69676,2,-2,20,10,15,16,4.05798,45.3398,-13.24202,106.66666,0,0.02,10,3,0,0,0,0,0,1.05423,0.22319,47.23398,-16.28106,-20,-20,-17.56326
1905,6/28/2017 15:29,43,EIS,17:22.7,03:09.6,2,1,Pan_5pulse_EIS_0dC,4.04758,0,-0.145,,0.001,6000,80.01129,2,-2,20,10,16,16,4.06023,47.72578,-14.81315,80,0,0.02,10,3,0,0,0,0,0,1.05801,0.21172,49.97179,-17.24332,-20,-20,-17.56326
1906,6/28/2017 15:30,43,EIS,17:34.5,03:21.4,2,1,Pan_5pulse_EIS_0dC,4.04758,0,-0.145,,0.001,6000,60,2,-2,20,10,17,16,4.04969,50.37478,-16.48688,60,0,0.02,10,3,0,0,0,0,0,1.06124,0.20022,53.00411,-18.12246,-20,-20,-17.57447
1907,6/28/2017 15:30,43,EIS,17:46.0,03:32.9,2,1,Pan_5pulse_EIS_0dC,4.04758,0,-0.145,,0.001,6000,44.99365,2,-2,20,10,18,16,4.04491,53.35026,-18.27918,44.94382,0,0.02,10,3,0,0,0,0,0,1.06381,0.18864,56.39484,-18.91278,-20,-20,-17.56326
1908,6/28/2017 15:30,43,EIS,17:57.7,03:44.6,2,1,Pan_5pulse_EIS_0dC,4.04758,0,-0.145,,0.001,6000,33.74048,2,-2,20,10,19,16,4.04993,56.6247,-20.19032,33.70787,0,0.02,10,3,0,0,0,0,0,1.06572,0.17728,60.1166,-19.62439,-20,-20,-17.57447
1909,6/28/2017 15:30,43,EIS,18:09.8,03:56.7,2,1,Pan_5pulse_EIS_0dC,4.04823,0,-0.145,,0.001,6000,25.30179,2,-2,20,10,20,16,4.05531,60.19888,-22.22256,25.31646,0,0.02,10,3,0,0,0,0,0,1.06696,0.16627,64.16968,-20.26174,-20,-20,-17.56326
1910,6/28/2017 15:30,43,EIS,18:21.3,04:08.2,2,1,Pan_5pulse_EIS_0dC,4.04823,0,-0.145,,0.001,6000,18.97367,2,-2,20,10,21,16,4.05015,64.08256,-24.40604,18.98734,0,0.02,10,3,0,0,0,0,0,1.06932,0.15594,68.5728,-20.84949,-20,-20,-17.56326
1911,6/28/2017 15:31,43,EIS,18:33.2,04:20.1,2,1,Pan_5pulse_EIS_0dC,4.04823,0,-0.145,,0.001,6000,14.22824,2,-2,20,10,22,16,4.06024,68.27398,-26.79083,14.21801,0,0.02,10,3,0,0,0,0,0,1.06926,0.14579,73.34224,-21.42513,-20,-20,-17.56326
1912,6/28/2017 15:31,43,EIS,18:44.7,04:31.6,2,1,Pan_5pulse_EIS_0dC,4.04823,0,-0.145,,0.001,6000,10.66968,2,-2,20,10,23,16,4.06138,72.76104,-29.41749,10.67616,0,0.02,10,3,0,0,0,0,0,1.07014,0.13635,78.48285,-22.01362,-20,-20,-17.56326
1913,6/28/2017 15:31,43,EIS,18:56.4,04:43.3,2,1,Pan_5pulse_EIS_0dC,4.04823,0,-0.145,,0.001,6000,8.00113,2,-2,20,10,24,16,4.05894,77.64824,-32.45823,8,0,0.02,10,3,0,0,0,0,0,1.07271,0.12746,84.15929,-22.68572,-20,-20,-17.57447
1914,6/28/2017 15:31,43,EIS,19:08.5,04:55.4,2,1,Pan_5pulse_EIS_0dC,4.04823,0,-0.145,,0.001,6000,6,2,-2,20,10,25,16,4.05772,82.84981,-35.9164,6,0,0.02,10,3,0,0,0,0,0,1.07271,0.11876,90.29993,-23.43732,-20,-20,-17.56326
1915,6/28/2017 15:31,43,EIS,19:20.1,05:07.0,2,1,Pan_5pulse_EIS_0dC,4.04823,0,-0.145,,0.001,6000,4.49937,2,-2,20,10,26,16,4.05691,88.45887,-39.91677,4.5045,0,0.02,10,3,0,0,0,0,0,1.07519,0.11079,97.04803,-24.28712,-20,-20,-17.56326
1916,6/28/2017 15:32,43,EIS,19:32.2,05:19.1,2,1,Pan_5pulse_EIS_0dC,4.04823,0,-0.145,,0.001,6000,3.37405,2,-2,20,10,27,16,4.05061,94.6267,-44.60905,3.37079,0,0.02,10,3,0,0,0,0,0,1.07795,0.10304,104.61443,-25.24019,-20,-20,-17.57447
1917,6/28/2017 15:32,43,EIS,19:43.6,05:30.5,2,1,Pan_5pulse_EIS_0dC,4.04823,0,-0.145,,0.001,6000,2.53018,2,-2,20,10,28,16,4.06136,101.30004,-50.08603,2.53378,0,0.02,10,3,0,0,0,0,0,1.0804,0.09561,113.00579,-26.30929,-20,-20,-17.57447
1918,6/28/2017 15:32,43,EIS,19:55.5,05:42.4,2,1,Pan_5pulse_EIS_0dC,4.04823,0,-0.145,,0.001,6000,1.89737,2,-2,20,10,29,16,4.04072,108.54229,-56.51407,1.89873,0,0.02,10,3,0,0,0,0,0,1.08266,0.08847,122.37348,-27.50438,-20,-20,-17.56326
1919,6/28/2017 15:32,43,EIS,20:06.8,05:53.7,2,1,Pan_5pulse_EIS_0dC,4.04823,0,-0.145,,0.001,6000,1.42282,2,-2,20,10,30,16,4.04617,116.3145,-64.36088,1.42045,0,0.02,10,3,0,0,0,0,0,1.08643,0.08173,132.93376,-28.95729,-20,-20,-17.56326
1920,6/28/2017 15:32,43,EIS,20:18.9,06:05.8,2,1,Pan_5pulse_EIS_0dC,4.04823,0,-0.145,,0.001,6000,1.06697,2,-2,20,10,31,16,4.04195,124.7407,-73.92299,1.06838,0,0.02,10,3,0,0,0,0,0,1.09077,0.07523,144.99949,-30.65154,-20,-20,-17.77622
1921,6/28/2017 15:32,43,EIS,20:30.9,06:17.8,2,1,Pan_5pulse_EIS_0dC,4.04823,0,-0.145,,0.001,6000,0.80011,2,-2,20,10,32,16,4.04137,133.98176,-86.07731,0.79957,0,0.02,10,3,0,0,0,0,0,1.09766,0.06893,159.24954,-32.71894,-20,-20,-17.77622
1922,6/28/2017 15:33,43,EIS,20:42.5,06:29.4,2,1,Pan_5pulse_EIS_0dC,4.04758,0,-0.145,,0.001,6000,0.6,2,-2,20,10,33,16,4.04948,144.29247,-101.58148,0.59904,0,0.02,10,3,0,0,0,0,0,1.10823,0.0628,176.46278,-35.14543,-20,-20,-17.56326
1923,6/28/2017 15:33,43,EIS,20:53.4,06:40.3,2,1,Pan_5pulse_EIS_0dC,4.04823,0,-0.145,,0.001,6000,0.44994,2,-2,20,10,34,16,4.04239,156.5671,-120.97958,0.44964,0,0.02,10,3,0,0,0,0,0,1.1214,0.05668,197.86186,-37.6933,-20,-20,-17.56326
1924,6/28/2017 15:33,43,EIS,21:03.7,06:50.6,2,1,Pan_5pulse_EIS_0dC,4.04694,0,-0.145,,0.001,6000,0.3374,2,-2,20,10,35,16,4.04349,171.72177,-144.94625,0.33723,0,0.02,10,3,0,0,0,0,0,1.13573,0.05054,224.71711,-40.16691,-20,-20,-17.55205
1925,6/28/2017 15:33,43,EIS,21:17.4,07:04.3,2,1,Pan_5pulse_EIS_0dC,4.04758,0,-0.145,,0.001,6000,0.25302,2,-2,20,10,36,16,4.04169,196.43192,-173.3361,0.2527,0,0.02,10,3,0,0,0,0,0,1.16588,0.0445,261.97501,-41.42593,-20,-20,-17.55205
1926,6/28/2017 15:34,43,EIS,21:35.3,07:22.2,2,1,Pan_5pulse_EIS_0dC,4.04758,0,-0.145,,0.001,6000,0.18974,2,-2,20,10,37,16,4.04359,229.34479,-203.92826,0.18978,0,0.02,10,3,0,0,0,0,0,1.17112,0.03816,306.897,-41.64278,-20,-20,-17.55205
1927,6/28/2017 15:34,43,EIS,21:58.0,07:44.9,2,1,Pan_5pulse_EIS_0dC,4.04694,0,-0.145,,0.001,6000,0.14228,2,-2,20,10,38,16,4.04873,273.44981,-233.85304,0.14248,0,0.02,10,3,0,0,0,0,0,1.17236,0.03258,359.80834,-40.53691,-20,-20,-17.78742
1928,6/28/2017 15:34,43,EIS,22:28.1,08:15.0,2,1,Pan_5pulse_EIS_0dC,4.04823,0,-0.145,,0.001,6000,0.1067,2,-2,20,10,39,16,4.04501,335.02105,-257.42272,0.10678,0,0.02,10,3,0,0,0,0,0,1.17413,0.02779,422.49918,-37.53787,-20,-20,-17.56326
1929,6/28/2017 15:35,43,EIS,23:07.1,08:54.0,2,1,Pan_5pulse_EIS_0dC,4.04823,0,-0.145,,0.001,6000,0.08001,2,-2,20,10,40,16,4.04604,400.68144,-269.08031,0.07999,0,0.02,10,3,0,0,0,0,0,1.14245,0.02367,482.64876,-33.8836,-20,-20,-17.56326
1930,6/28/2017 15:36,43,EIS,23:59.0,09:45.9,2,1,Pan_5pulse_EIS_0dC,4.04951,0,-0.145,,0.001,6000,0.06,2,-2,20,10,41,16,4.05102,475.47081,-266.04906,0.05994,0,0.02,10,3,0,0,0,0,0,1.12908,0.02072,544.84364,-29.22914,-20,-20,-17.55205
1931,6/28/2017 15:37,43,EIS,25:07.1,10:54.0,2,1,Pan_5pulse_EIS_0dC,4.04951,0,-0.145,,0.001,6000,0.04499,2,-2,20,10,42,16,4.0516,539.25341,-250.85962,0.04507,0,0.02,10,3,0,0,0,0,0,1.09125,0.01835,594.74767,-24.94776,-20,-20,-17.56326
1932,6/28/2017 15:39,43,EIS,26:37.7,12:24.6,2,1,Pan_5pulse_EIS_0dC,4.05144,0,-0.145,,0.001,6000,0.03374,2,-2,20,10,43,16,4.05166,599.53874,-226.16862,0.03377,0,0.02,10,3,0,0,0,0,0,1.07697,0.01681,640.77995,-20.66837,-20,-20,-17.57447
1933,6/28/2017 15:41,43,EIS,28:38.4,14:25.3,2,1,Pan_5pulse_EIS_0dC,4.05273,0,-0.145,,0.001,6000,0.0253,2,-2,20,10,44,16,4.05323,644.87249,-199.51959,0.02531,0,0.02,10,3,0,0,0,0,0,1.05325,0.0156,675.03229,-17.19175,-20,-20,-17.77622
1934,6/28/2017 15:43,43,EIS,31:18.3,17:05.2,2,1,Pan_5pulse_EIS_0dC,4.05402,0,-0.145,,0.001,6000,0.01897,2,-2,20,10,45,16,4.05519,683.63667,-174.7866,0.01896,0,0.02,10,3,0,0,0,0,0,1.04623,0.01483,705.62699,-14.34169,-20,-20,-17.55205
1935,6/28/2017 15:47,43,EIS,34:51.3,20:38.2,2,1,Pan_5pulse_EIS_0dC,4.05595,0,-0.145,,0.001,6000,0.01423,2,-2,20,10,46,16,4.05798,718.58299,-154.04689,0.01422,0,0.02,10,3,0,0,0,0,0,1.04027,0.01416,734.90949,-12.0997,-20,-20,-17.55205
1936,6/28/2017 15:52,43,EIS,39:34.7,25:21.6,2,1,Pan_5pulse_EIS_0dC,4.05788,0,-0.145,,0.001,6000,0.01067,2,-2,20,10,47,16,4.05924,748.03722,-137.841,0.01065,0,0.02,10,3,0,0,0,0,0,1.03498,0.01361,760.6312,-10.44078,-20,-20,-17.55205
1937,6/28/2017 15:58,43,EIS,45:51.5,31:38.4,2,1,Pan_5pulse_EIS_0dC,4.05981,0,-0.145,,0.001,6000,0.008,2,-2,20,10,48,16,4.06162,778.8161,-126.56328,0.008,0,0.02,10,3,0,0,0,0,0,1.03859,0.01316,789.03282,-9.23029,-20,-20,-17.77622
1938,6/28/2017 16:06,43,EIS,54:13.6,40:00.5,2,1,Pan_5pulse_EIS_0dC,4.06238,0,-0.145,,0.001,6000,0.006,2,-2,20,10,49,16,4.06431,810.42451,-118.41922,0.006,0,0.02,10,3,0,0,0,0,0,1.03569,0.01265,819.03052,-8.31323,-20,-20,-17.56326
1939,6/28/2017 16:17,43,EIS,05:23.5,51:10.4,2,1,Pan_5pulse_EIS_0dC,4.06495,0,-0.145,,0.001,6000,0.0045,2,-2,20,10,50,16,4.067,844.73574,-114.7015,0.00449,0,0.02,10,3,0,0,0,0,0,1.04283,0.01223,852.48748,-7.73255,-20,-20,-17.56326
1940,6/28/2017 16:32,43,EIS,20:14.9,06:01.8,2,1,Pan_5pulse_EIS_0dC,4.06817,0,-0.145,,0.001,6000,0.00337,2,-2,20,10,51,16,4.06988,886.2161,-113.8835,0.00338,0,0.02,10,3,0,0,0,0,0,1.04743,0.01172,893.50346,-7.32268,-20,-20,-17.56326
1941,6/28/2017 16:52,43,EIS,40:01.3,25:48.2,2,1,Pan_5pulse_EIS_0dC,4.07075,0,-0.145,,0.001,6000,0.00253,2,-2,20,10,52,16,4.07274,932.20842,-116.67436,0.00253,0,0.02,10,3,0,0,0,0,0,1.04921,0.01117,939.48148,-7.13399,-20,-20,-17.37272
1942,6/28/2017 17:18,43,EIS,06:25.5,52:12.4,2,1,Pan_5pulse_EIS_0dC,4.07396,0,-0.145,,0.001,6000,0.0019,2,-2,20,10,53,16,4.07583,982.47635,-121.33339,0.0019,0,0.02,10,3,0,0,0,0,0,1.0551,0.01066,989.94019,-7.04024,-20,-20,-17.37272
1943,6/28/2017 17:54,43,EIS,41:34.9,27:21.8,2,1,Pan_5pulse_EIS_0dC,4.07654,0,-0.145,,0.001,6000,0.00142,2,-2,20,10,54,16,4.07855,1037.79209,-128.06605,0.00142,0,0.02,10,3,0,0,0,0,0,1.05752,0.01011,1045.66406,-7.03487,-20,-20,-17.58568
1945,6/29/2017 14:47,52,EIS,34:53.3,00:21.3,6,1,Pan_5pulse_EIS_0dC,3.54188,0,-1.74001,,0.001,6000,6000,2,-2,20,10,1,16,3.54328,33.12133,6.49079,6000,0,0.02,10,3,0,0,0,0,0,0.99107,0.29364,33.75134,11.08774,-20,-20,-17.23822
1946,6/29/2017 14:47,52,EIS,35:04.0,00:32.0,6,1,Pan_5pulse_EIS_0dC,3.54188,0,-1.74001,,0.001,6000,4499.36526,2,-2,20,10,2,16,3.54195,33.03344,4.36643,4571.42871,0,0.02,10,3,0,0,0,0,0,0.98597,0.2959,33.32077,7.52983,-20,-20,-17.17097
1947,6/29/2017 14:47,52,EIS,35:14.8,00:42.8,6,1,Pan_5pulse_EIS_0dC,3.54188,0,-1.74001,,0.001,6000,3374.04795,2,-2,20,10,3,16,3.5437,33.11606,2.41596,3428.57153,0,0.02,10,3,0,0,0,0,0,0.99555,0.29983,33.20407,4.17259,-20,-20,-17.37272
1948,6/29/2017 14:47,52,EIS,35:25.5,00:53.5,6,1,Pan_5pulse_EIS_0dC,3.54252,0,-1.74001,,0.001,6000,2530.17902,2,-2,20,10,4,16,3.5453,33.40669,0.63318,2526.31567,0,0.02,10,3,0,0,0,0,0,1.00572,0.301,33.41269,1.08584,-20,-20,-17.36151
1949,6/29/2017 14:48,52,EIS,35:36.3,01:04.3,6,1,Pan_5pulse_EIS_0dC,3.54252,0,-1.74001,,0.001,6000,1897.3666,2,-2,20,10,5,16,3.5431,33.86721,-0.83731,1882.35291,0,0.02,10,3,0,0,0,0,0,1.01357,0.29919,33.87756,-1.41625,-20,-20,-17.37272
1950,6/29/2017 14:48,52,EIS,35:47.0,01:15.0,6,1,Pan_5pulse_EIS_0dC,3.54252,0,-1.74001,,0.001,6000,1422.82422,2,-2,20,10,6,16,3.544,34.42228,-2.0336,1432.83582,0,0.02,10,3,0,0,0,0,0,1.01761,0.29511,34.4823,-3.38098,-20,-20,-17.37272
1951,6/29/2017 14:48,52,EIS,35:57.8,01:25.8,6,1,Pan_5pulse_EIS_0dC,3.54252,0,-1.74001,,0.001,6000,1066.96765,2,-2,20,10,7,16,3.53957,35.14153,-3.19146,1066.66663,0,0.02,10,3,0,0,0,0,0,1.02304,0.28993,35.28615,-5.18921,-20,-20,-17.15976
1952,6/29/2017 14:48,52,EIS,36:08.7,01:36.7,6,1,Pan_5pulse_EIS_0dC,3.54252,0,-1.74001,,0.001,6000,800.11286,2,-2,20,10,8,16,3.5443,35.95686,-4.23604,800,0,0.02,10,3,0,0,0,0,0,1.02612,0.28342,36.20552,-6.71899,-20,-20,-17.38393
1953,6/29/2017 14:48,52,EIS,36:19.7,01:47.7,6,1,Pan_5pulse_EIS_0dC,3.54316,0,-1.74001,,0.001,6000,600,2,-2,20,10,9,16,3.53608,36.88554,-5.24237,600,0,0.02,10,3,0,0,0,0,0,1.02882,0.27615,37.25621,-8.089,-20,-20,-17.37272
1954,6/29/2017 14:49,52,EIS,36:31.0,01:59.0,6,1,Pan_5pulse_EIS_0dC,3.54316,0,-1.74001,,0.001,6000,449.93653,2,-2,20,10,10,16,3.55327,37.93884,-6.23744,450.70422,0,0.02,10,3,0,0,0,0,0,1.03191,0.26839,38.44817,-9.33636,-20,-20,-17.36151
1955,6/29/2017 14:49,52,EIS,36:42.4,02:10.4,6,1,Pan_5pulse_EIS_0dC,3.54316,0,-1.74001,,0.001,6000,337.4048,2,-2,20,10,11,16,3.54492,39.1553,-7.27495,336.8421,0,0.02,10,3,0,0,0,0,0,1.03191,0.26006,39.8254,-10.52539,-20,-20,-17.37272
1956,6/29/2017 14:49,52,EIS,36:54.2,02:22.2,6,1,Pan_5pulse_EIS_0dC,3.54316,0,-1.74001,,0.001,6000,253.0179,2,-2,20,10,12,16,3.53626,40.49733,-8.3391,253.29816,0,0.02,10,3,0,0,0,0,0,1.03806,0.25106,41.347,-11.63555,-20,-20,-17.37272
1957,6/29/2017 14:49,52,EIS,37:06.4,02:34.4,6,1,Pan_5pulse_EIS_0dC,3.54316,0,-1.74001,,0.001,6000,189.73666,2,-2,20,10,13,16,3.55506,42.02016,-9.47655,189.72333,0,0.02,10,3,0,0,0,0,0,1.04257,0.24203,43.0755,-12.70895,-20,-20,-17.37272
1958,6/29/2017 14:49,52,EIS,37:18.1,02:46.1,6,1,Pan_5pulse_EIS_0dC,3.54381,0,-1.74001,,0.001,6000,142.28242,2,-2,20,10,14,16,3.54525,43.71716,-10.68004,142.43323,0,0.02,10,3,0,0,0,0,0,1.04423,0.23204,45.00282,-13.72838,-20,-20,-17.17097
1959,6/29/2017 14:49,52,EIS,37:30.1,02:58.1,6,1,Pan_5pulse_EIS_0dC,3.54381,0,-1.74001,,0.001,6000,106.69676,2,-2,20,10,15,16,3.55107,45.6314,-11.96757,106.66666,0,0.02,10,3,0,0,0,0,0,1.04791,0.22213,47.17465,-14.69577,-20,-20,-17.15976
1960,6/29/2017 14:50,52,EIS,37:41.7,03:09.6,6,1,Pan_5pulse_EIS_0dC,3.54381,0,-1.74001,,0.001,6000,80.01129,2,-2,20,10,16,16,3.54554,47.77226,-13.34205,80,0,0.02,10,3,0,0,0,0,0,1.05157,0.21201,49.6004,-15.60422,-20,-20,-17.37272
1961,6/29/2017 14:50,52,EIS,37:53.5,03:21.5,6,1,Pan_5pulse_EIS_0dC,3.54381,0,-1.74001,,0.001,6000,60,2,-2,20,10,17,16,3.53815,50.13932,-14.82814,60,0,0.02,10,3,0,0,0,0,0,1.05454,0.20169,52.28599,-16.47499,-20,-20,-17.37272
1962,6/29/2017 14:50,52,EIS,38:05.0,03:33.0,6,1,Pan_5pulse_EIS_0dC,3.54381,0,-1.74001,,0.001,6000,44.99365,2,-2,20,10,18,16,3.55428,52.77799,-16.43693,44.94382,0,0.02,10,3,0,0,0,0,0,1.05726,0.19126,55.27829,-17.29843,-20,-20,-17.37272
1963,6/29/2017 14:50,52,EIS,38:16.6,03:44.6,6,1,Pan_5pulse_EIS_0dC,3.54445,0,-1.74001,,0.001,6000,33.74048,2,-2,20,10,19,16,3.53789,55.66151,-18.18565,33.70787,0,0.02,10,3,0,0,0,0,0,1.05726,0.18083,58.55699,-18.09317,-20,-20,-17.37272
1964,6/29/2017 14:50,52,EIS,38:28.6,03:56.6,6,1,Pan_5pulse_EIS_0dC,3.54445,0,-1.74001,,0.001,6000,25.30179,2,-2,20,10,20,16,3.54613,58.81436,-20.08963,25.31646,0,0.02,10,3,0,0,0,0,0,1.05886,0.17068,62.1508,-18.85899,-20,-20,-17.37272
1965,6/29/2017 14:51,52,EIS,38:40.2,04:08.2,6,1,Pan_5pulse_EIS_0dC,3.54445,0,-1.74001,,0.001,6000,18.97367,2,-2,20,10,21,16,3.5541,62.30544,-22.18982,18.98734,0,0.02,10,3,0,0,0,0,0,1.06506,0.16103,66.13892,-19.60314,-20,-20,-17.36151
1966,6/29/2017 14:51,52,EIS,38:52.3,04:20.2,6,1,Pan_5pulse_EIS_0dC,3.54445,0,-1.74001,,0.001,6000,14.22824,2,-2,20,10,22,16,3.54638,66.18034,-24.52422,14.21801,0,0.02,10,3,0,0,0,0,0,1.0669,0.15117,70.57815,-20.33302,-20,-20,-17.37272
1967,6/29/2017 14:51,52,EIS,39:03.7,04:31.7,6,1,Pan_5pulse_EIS_0dC,3.54445,0,-1.74001,,0.001,6000,10.66968,2,-2,20,10,23,16,3.54644,70.43955,-27.07111,10.67616,0,0.02,10,3,0,0,0,0,0,1.06931,0.1417,75.46241,-21.02261,-20,-20,-17.37272
1968,6/29/2017 14:51,52,EIS,39:15.5,04:43.5,6,1,Pan_5pulse_EIS_0dC,3.54509,0,-1.74001,,0.001,6000,8.00113,2,-2,20,10,24,16,3.5575,75.1865,-29.92184,8,0,0.02,10,3,0,0,0,0,0,1.07259,0.13255,80.92173,-21.70098,-20,-20,-17.37272
1969,6/29/2017 14:51,52,EIS,39:27.7,04:55.7,6,1,Pan_5pulse_EIS_0dC,3.54509,0,-1.74001,,0.001,6000,6,2,-2,20,10,25,16,3.54515,80.32954,-33.01223,6,0,0.02,10,3,0,0,0,0,0,1.07281,0.12353,86.84839,-22.3407,-20,-20,-17.36151
1970,6/29/2017 14:52,52,EIS,39:39.3,05:07.3,6,1,Pan_5pulse_EIS_0dC,3.54509,0,-1.74001,,0.001,6000,4.49937,2,-2,20,10,26,16,3.54681,85.98737,-36.412,4.5045,0,0.02,10,3,0,0,0,0,0,1.07553,0.11518,93.37913,-22.9506,-20,-20,-17.36151
1971,6/29/2017 14:52,52,EIS,39:51.5,05:19.5,6,1,Pan_5pulse_EIS_0dC,3.54509,0,-1.74001,,0.001,6000,3.37405,2,-2,20,10,27,16,3.55794,92.30921,-40.17923,3.37079,0,0.02,10,3,0,0,0,0,0,1.07834,0.10711,100.67453,-23.52195,-20,-20,-17.37272
1972,6/29/2017 14:52,52,EIS,40:02.9,05:30.9,6,1,Pan_5pulse_EIS_0dC,3.54509,0,-1.74001,,0.001,6000,2.53018,2,-2,20,10,28,16,3.55603,99.20074,-44.27562,2.53378,0,0.02,10,3,0,0,0,0,0,1.07894,0.09932,108.63295,-24.05233,-20,-20,-17.37272
1973,6/29/2017 14:52,52,EIS,40:14.7,05:42.7,6,1,Pan_5pulse_EIS_0dC,3.54509,0,-1.74001,,0.001,6000,1.89737,2,-2,20,10,29,16,3.5377,106.66467,-48.70133,1.89873,0,0.02,10,3,0,0,0,0,0,1.07941,0.09206,117.25686,-24.54066,-20,-20,-17.37272
1974,6/29/2017 14:52,52,EIS,40:25.9,05:53.9,6,1,Pan_5pulse_EIS_0dC,3.54509,0,-1.74001,,0.001,6000,1.42282,2,-2,20,10,30,16,3.5389,114.72806,-53.70216,1.42045,0,0.02,10,3,0,0,0,0,0,1.08037,0.08529,126.67458,-25.08346,-20,-20,-17.36151
1975,6/29/2017 14:53,52,EIS,40:37.9,06:05.9,6,1,Pan_5pulse_EIS_0dC,3.54574,0,-1.74001,,0.001,6000,1.06697,2,-2,20,10,31,16,3.54133,123.39837,-59.31487,1.06838,0,0.02,10,3,0,0,0,0,0,1.08039,0.07891,136.91389,-25.67257,-20,-20,-17.37272
1976,6/29/2017 14:53,52,EIS,40:50.0,06:18.0,6,1,Pan_5pulse_EIS_0dC,3.54574,0,-1.74001,,0.001,6000,0.80011,2,-2,20,10,32,16,3.54727,132.86823,-66.04534,0.79957,0,0.02,10,3,0,0,0,0,0,1.08359,0.07303,148.37774,-26.43077,-20,-20,-17.37272
1977,6/29/2017 14:53,52,EIS,41:01.6,06:29.6,6,1,Pan_5pulse_EIS_0dC,3.54509,0,-1.74001,,0.001,6000,0.6,2,-2,20,10,33,16,3.54052,143.2541,-73.97026,0.59904,0,0.02,10,3,0,0,0,0,0,1.08627,0.06738,161.22449,-27.30989,-20,-20,-17.37272
1978,6/29/2017 14:53,52,EIS,41:12.4,06:40.4,6,1,Pan_5pulse_EIS_0dC,3.54574,0,-1.74001,,0.001,6000,0.44994,2,-2,20,10,34,16,3.54715,155.08045,-82.8965,0.44964,0,0.02,10,3,0,0,0,0,0,1.09105,0.06205,175.84589,-28.12623,-20,-20,-17.37272
1979,6/29/2017 14:53,52,EIS,41:22.8,06:50.7,6,1,Pan_5pulse_EIS_0dC,3.54509,0,-1.74001,,0.001,6000,0.3374,2,-2,20,10,35,16,3.53973,169.10002,-92.4711,0.33723,0,0.02,10,3,0,0,0,0,0,1.0957,0.05685,192.73225,-28.67172,-20,-20,-17.17097
1980,6/29/2017 14:54,52,EIS,41:36.4,07:04.4,6,1,Pan_5pulse_EIS_0dC,3.54574,0,-1.74001,,0.001,6000,0.25302,2,-2,20,10,36,16,3.54031,189.9109,-101.28761,0.2527,0,0.02,10,3,0,0,0,0,0,1.11711,0.0519,215.2332,-28.07291,-20,-20,-17.37272
1981,6/29/2017 14:54,52,EIS,41:54.4,07:22.4,6,1,Pan_5pulse_EIS_0dC,3.54638,0,-1.74001,,0.001,6000,0.18974,2,-2,20,10,37,16,3.54204,213.32303,-107.34938,0.18978,0,0.02,10,3,0,0,0,0,0,1.10953,0.04646,238.81081,-26.71266,-20,-20,-17.38393
1982,6/29/2017 14:54,52,EIS,42:17.1,07:45.1,6,1,Pan_5pulse_EIS_0dC,3.54574,0,-1.74001,,0.001,6000,0.14228,2,-2,20,10,38,16,3.54247,239.15191,-109.44812,0.14248,0,0.02,10,3,0,0,0,0,0,1.10159,0.04188,263.00671,-24.59125,-20,-20,-17.37272
1983,6/29/2017 14:55,52,EIS,42:47.2,08:15.2,6,1,Pan_5pulse_EIS_0dC,3.54638,0,-1.74001,,0.001,6000,0.1067,2,-2,20,10,39,16,3.54801,267.35014,-106.10111,0.10678,0,0.02,10,3,0,0,0,0,0,1.09358,0.03802,287.63439,-21.64625,-20,-20,-17.37272
1984,6/29/2017 14:55,52,EIS,43:26.2,08:54.2,6,1,Pan_5pulse_EIS_0dC,3.54702,0,-1.74001,,0.001,6000,0.08001,2,-2,20,10,40,16,3.54568,292.22527,-98.52161,0.07999,0,0.02,10,3,0,0,0,0,0,1.07193,0.03476,308.38631,-18.63116,-20,-20,-17.37272
1985,6/29/2017 14:56,52,EIS,44:18.1,09:46.0,6,1,Pan_5pulse_EIS_0dC,3.54767,0,-1.74001,,0.001,6000,0.06,2,-2,20,10,41,16,3.54638,314.29154,-87.69862,0.05994,0,0.02,10,3,0,0,0,0,0,1.05792,0.03242,326.29775,-15.59101,-20,-20,-17.37272
1986,6/29/2017 14:57,52,EIS,45:26.0,10:54.0,6,1,Pan_5pulse_EIS_0dC,3.54831,0,-1.74001,,0.001,6000,0.04499,2,-2,20,10,42,16,3.54967,330.35749,-76.41727,0.04507,0,0.02,10,3,0,0,0,0,0,1.03943,0.03065,339.08063,-13.02441,-20,-20,-17.17097
1987,6/29/2017 14:59,52,EIS,46:56.7,12:24.7,6,1,Pan_5pulse_EIS_0dC,3.5496,0,-1.74001,,0.001,6000,0.03374,2,-2,20,10,43,16,3.5495,344.24856,-65.20467,0.03377,0,0.02,10,3,0,0,0,0,0,1.03247,0.02947,350.36941,-10.72543,-20,-20,-17.37272
1988,6/29/2017 15:01,52,EIS,48:57.4,14:25.3,6,1,Pan_5pulse_EIS_0dC,3.55088,0,-1.74001,,0.001,6000,0.0253,2,-2,20,10,44,16,3.55229,352.84874,-56.03419,0.02531,0,0.02,10,3,0,0,0,0,0,1.02013,0.02855,357.27029,-9.02351,-20,-20,-17.21581
1989,6/29/2017 15:04,52,EIS,51:37.3,17:05.2,6,1,Pan_5pulse_EIS_0dC,3.55217,0,-1.74001,,0.001,6000,0.01897,2,-2,20,10,45,16,3.55298,359.60594,-48.70617,0.01896,0,0.02,10,3,0,0,0,0,0,1.0159,0.02799,362.88941,-7.71338,-20,-20,-17.37272
1990,6/29/2017 15:07,52,EIS,55:10.2,20:38.2,6,1,Pan_5pulse_EIS_0dC,3.55346,0,-1.74001,,0.001,6000,0.01423,2,-2,20,10,46,16,3.55493,366.12028,-43.75472,0.01422,0,0.02,10,3,0,0,0,0,0,1.01579,0.02755,368.72555,-6.81505,-20,-20,-17.37272
1991,6/29/2017 15:12,52,EIS,59:53.6,25:21.6,6,1,Pan_5pulse_EIS_0dC,3.55603,0,-1.74001,,0.001,6000,0.01067,2,-2,20,10,47,16,3.55718,370.54628,-41.01573,0.01065,0,0.02,10,3,0,0,0,0,0,1.01141,0.02713,372.80938,-6.31635,-20,-20,-17.38393
1992,6/29/2017 15:18,52,EIS,06:10.5,31:38.4,6,1,Pan_5pulse_EIS_0dC,3.5586,0,-1.74001,,0.001,6000,0.008,2,-2,20,10,48,16,3.56009,375.36079,-40.20851,0.008,0,0.02,10,3,0,0,0,0,0,1.01224,0.02681,377.5082,-6.11419,-20,-20,-17.37272
1993,6/29/2017 15:27,52,EIS,14:32.7,40:00.7,6,1,Pan_5pulse_EIS_0dC,3.56118,0,-1.74001,,0.001,6000,0.006,2,-2,20,10,49,16,3.56263,379.51678,-40.98965,0.006,0,0.02,10,3,0,0,0,0,0,1.01097,0.02648,381.7239,-6.16433,-20,-20,-17.57447
1994,6/29/2017 15:38,52,EIS,25:42.6,51:10.6,6,1,Pan_5pulse_EIS_0dC,3.5644,0,-1.74001,,0.001,6000,0.0045,2,-2,20,10,50,16,3.56605,384.02951,-43.91218,0.00449,0,0.02,10,3,0,0,0,0,0,1.01284,0.0262,386.53194,-6.5232,-20,-20,-17.58568
1995,6/29/2017 15:53,52,EIS,40:34.0,06:02.0,6,1,Pan_5pulse_EIS_0dC,3.56761,0,-1.74001,,0.001,6000,0.00337,2,-2,20,10,51,16,3.56918,389.74041,-48.17618,0.00338,0,0.02,10,3,0,0,0,0,0,1.0166,0.02589,392.70667,-7.04664,-20,-20,-17.36151
1996,6/29/2017 16:12,52,EIS,00:20.5,25:48.5,6,1,Pan_5pulse_EIS_0dC,3.57083,0,-1.74001,,0.001,6000,0.00253,2,-2,20,10,52,16,3.57259,395.90198,-54.51616,0.00253,0,0.02,10,3,0,0,0,0,0,1.01763,0.02546,399.63782,-7.84039,-20,-20,-17.38393
1997,6/29/2017 16:39,52,EIS,26:44.7,52:12.7,6,1,Pan_5pulse_EIS_0dC,3.57405,0,-1.74001,,0.001,6000,0.0019,2,-2,20,10,53,16,3.57595,404.12879,-62.30233,0.0019,0,0.02,10,3,0,0,0,0,0,1.02274,0.02501,408.90299,-8.76398,-20,-20,-17.37272
1998,6/29/2017 17:14,52,EIS,01:54.1,27:22.1,6,1,Pan_5pulse_EIS_0dC,3.57726,0,-1.74001,,0.001,6000,0.00142,2,-2,20,10,54,16,3.57905,413.35458,-72.44137,0.00142,0,0.02,10,3,0,0,0,0,0,1.02596,0.02445,419.65433,-9.94028,-20,-20,-17.37272
2000,6/28/2017 23:27,52,EIS,14:42.6,00:21.3,2,1,Pan_5pulse_EIS_0dC,3.87708,0,-0.58002,,0.001,6000,6000,2,-2,20,10,1,16,3.87885,31.80606,6.38009,6000,0,0.02,10,3,0,0,0,0,0,0.99058,0.30536,32.43965,11.34263,-20,-20,-17.3503
2001,6/28/2017 23:27,52,EIS,14:53.2,00:31.9,2,1,Pan_5pulse_EIS_0dC,3.87708,0,-0.58002,,0.001,6000,4499.36526,2,-2,20,10,2,16,3.87754,31.67429,4.31571,4571.42871,0,0.02,10,3,0,0,0,0,0,0.98421,0.30788,31.96695,7.75892,-20,-20,-17.3503
2002,6/28/2017 23:27,52,EIS,15:03.8,00:42.5,2,1,Pan_5pulse_EIS_0dC,3.87708,0,-0.58002,,0.001,6000,3374.04795,2,-2,20,10,3,16,3.87909,31.71708,2.40308,3428.57153,0,0.02,10,3,0,0,0,0,0,0.994,0.3125,31.80799,4.3328,-20,-20,-17.3503
2003,6/28/2017 23:27,52,EIS,15:14.6,00:53.4,2,1,Pan_5pulse_EIS_0dC,3.87708,0,-0.58002,,0.001,6000,2530.17902,2,-2,20,10,4,16,3.87926,31.96863,0.64315,2526.31567,0,0.02,10,3,0,0,0,0,0,1.00464,0.31419,31.9751,1.15254,-20,-20,-17.36151
2004,6/28/2017 23:27,52,EIS,15:25.4,01:04.1,2,1,Pan_5pulse_EIS_0dC,3.87773,0,-0.58002,,0.001,6000,1897.3666,2,-2,20,10,5,16,3.87915,32.39003,-0.81965,1882.35291,0,0.02,10,3,0,0,0,0,0,1.01294,0.31263,32.4004,-1.4496,-20,-20,-17.36151
