Repository: ali-azary/python-postgresql

# SOH-from-EIS
State of Health of Li-ion batteries from Electrochemical Impedance Spectroscopy
the data taken from https://prod-dcd-datasets-cache-zipfiles.s3.eu-west-1.amazonaws.com/wykht8y7tg-1.zip
first data is converted and cleaned into properly-formatted csv files.
All the EIS data are combined into one file and used with GPR ML model to predict SoH with SoH, impedance, frenquency, and temperature data at hand. SoH values are calulated using nominal capacity and current Ah values.

File: EIS.csv (part 12 of 18)
id,Time Stamp,Step,Status,Prog Time,Step Time,Cycle,Cycle Level,Procedure,Voltage,Current,AhAccu,Energy,StartFreq,EndFreq,SetFreq,AAcMax,VAcMin,VAcMax,mvIdeal,Go,Status.1,U1,Zreal1,Zimg1,ActFreq,EisError,AACStart,MinIntervalTime,CountOfPeriods,UIdeal,AStart,MinDuration,MinPeriods,RemTime,VRelativ,AAmplitude,Betrag,Phase,ChamberT,ChamberSP,Temp45
2005,6/28/2017 23:28,52,EIS,15:36.2,01:14.9,2,1,Pan_5pulse_EIS_0dC,3.87773,0,-0.58002,,0.001,6000,1422.82422,2,-2,20,10,6,16,3.88229,32.91909,-2.01729,1432.83582,0,0.02,10,3,0,0,0,0,0,1.01764,0.30855,32.98084,-3.50671,-20,-20,-17.36151
2006,6/28/2017 23:28,52,EIS,15:47.0,01:25.8,2,1,Pan_5pulse_EIS_0dC,3.87773,0,-0.58002,,0.001,6000,1066.96765,2,-2,20,10,7,16,3.87959,33.62056,-3.18859,1066.66663,0,0.02,10,3,0,0,0,0,0,1.02374,0.30314,33.77142,-5.41776,-20,-20,-17.36151
2007,6/28/2017 23:28,52,EIS,15:58.1,01:36.8,2,1,Pan_5pulse_EIS_0dC,3.87773,0,-0.58002,,0.001,6000,800.11286,2,-2,20,10,8,16,3.8874,34.42466,-4.25503,800,0,0.02,10,3,0,0,0,0,0,1.02709,0.2961,34.68663,-7.04625,-20,-20,-17.3503
2008,6/28/2017 23:28,52,EIS,16:09.2,01:47.9,2,1,Pan_5pulse_EIS_0dC,3.87773,0,-0.58002,,0.001,6000,600,2,-2,20,10,9,16,3.87986,35.34126,-5.2895,600,0,0.02,10,3,0,0,0,0,0,1.03009,0.28826,35.7349,-8.51223,-20,-20,-17.3503
2009,6/28/2017 23:28,52,EIS,16:20.4,01:59.1,2,1,Pan_5pulse_EIS_0dC,3.87837,0,-0.58002,,0.001,6000,449.93653,2,-2,20,10,10,16,3.87501,36.37994,-6.31845,450.70422,0,0.02,10,3,0,0,0,0,0,1.03315,0.2798,36.92455,-9.85282,-20,-20,-17.3503
2010,6/28/2017 23:29,52,EIS,16:31.9,02:10.6,2,1,Pan_5pulse_EIS_0dC,3.87837,0,-0.58002,,0.001,6000,337.4048,2,-2,20,10,11,16,3.88527,37.58853,-7.39804,336.8421,0,0.02,10,3,0,0,0,0,0,1.03738,0.27079,38.30964,-11.13443,-20,-20,-17.36151
2011,6/28/2017 23:29,52,EIS,16:43.7,02:22.4,2,1,Pan_5pulse_EIS_0dC,3.87837,0,-0.58002,,0.001,6000,253.0179,2,-2,20,10,12,16,3.87596,38.93725,-8.51367,253.29816,0,0.02,10,3,0,0,0,0,0,1.03738,0.26099,39.85715,-12.33367,-20,-20,-17.3503
2012,6/28/2017 23:29,52,EIS,16:55.8,02:34.5,2,1,Pan_5pulse_EIS_0dC,3.87837,0,-0.58002,,0.001,6000,189.73666,2,-2,20,10,13,16,3.88344,40.48376,-9.71735,189.72333,0,0.02,10,3,0,0,0,0,0,1.04548,0.25111,41.63366,-13.4974,-20,-20,-17.36151
2013,6/28/2017 23:29,52,EIS,17:07.5,02:46.2,2,1,Pan_5pulse_EIS_0dC,3.87837,0,-0.58002,,0.001,6000,142.28242,2,-2,20,10,14,16,3.88046,42.2151,-10.99896,142.43323,0,0.02,10,3,0,0,0,0,0,1.04719,0.24005,43.62444,-14.60349,-20,-20,-17.36151
2014,6/28/2017 23:29,52,EIS,17:19.4,02:58.2,2,1,Pan_5pulse_EIS_0dC,3.87901,0,-0.58002,,0.001,6000,106.69676,2,-2,20,10,15,16,3.88056,44.18449,-12.37769,106.66666,0,0.02,10,3,0,0,0,0,0,1.0516,0.22918,45.88547,-15.6495,-20,-20,-17.36151
2015,6/28/2017 23:29,52,EIS,17:30.9,03:09.6,2,1,Pan_5pulse_EIS_0dC,3.87901,0,-0.58002,,0.001,6000,80.01129,2,-2,20,10,16,16,3.87335,46.40428,-13.85288,80,0,0.02,10,3,0,0,0,0,0,1.0516,0.21794,48.42788,-16.62173,-20,-20,-17.3503
2016,6/28/2017 23:30,52,EIS,17:42.8,03:21.5,2,1,Pan_5pulse_EIS_0dC,3.87901,0,-0.58002,,0.001,6000,60,2,-2,20,10,17,16,3.88085,48.8852,-15.43962,60,0,0.02,10,3,0,0,0,0,0,1.05908,0.20659,51.26543,-17.5279,-20,-20,-17.36151
2017,6/28/2017 23:30,52,EIS,17:54.2,03:32.9,2,1,Pan_5pulse_EIS_0dC,3.87901,0,-0.58002,,0.001,6000,44.99365,2,-2,20,10,18,16,3.87656,51.66756,-17.14347,44.94382,0,0.02,10,3,0,0,0,0,0,1.06179,0.19505,54.43745,-18.35602,-20,-20,-17.36151
2018,6/28/2017 23:30,52,EIS,18:05.9,03:44.6,2,1,Pan_5pulse_EIS_0dC,3.87966,0,-0.58002,,0.001,6000,33.74048,2,-2,20,10,19,16,3.88892,54.72826,-18.95733,33.70787,0,0.02,10,3,0,0,0,0,0,1.06367,0.18365,57.91859,-19.10558,-20,-20,-17.15976
2019,6/28/2017 23:30,52,EIS,18:18.1,03:56.8,2,1,Pan_5pulse_EIS_0dC,3.87966,0,-0.58002,,0.001,6000,25.30179,2,-2,20,10,20,16,3.87898,58.08386,-20.8905,25.31646,0,0.02,10,3,0,0,0,0,0,1.06526,0.17258,61.7264,-19.78168,-20,-20,-17.36151
2020,6/28/2017 23:30,52,EIS,18:29.7,04:08.4,2,1,Pan_5pulse_EIS_0dC,3.87966,0,-0.58002,,0.001,6000,18.97367,2,-2,20,10,21,16,3.88123,61.79174,-22.98008,18.98734,0,0.02,10,3,0,0,0,0,0,1.06861,0.16209,65.9265,-20.39995,-20,-20,-17.36151
2021,6/28/2017 23:31,52,EIS,18:41.6,04:20.3,2,1,Pan_5pulse_EIS_0dC,3.87966,0,-0.58002,,0.001,6000,14.22824,2,-2,20,10,22,16,3.88572,65.85579,-25.24887,14.21801,0,0.02,10,3,0,0,0,0,0,1.06964,0.15166,70.53007,-20.97664,-20,-20,-17.3503
2022,6/28/2017 23:31,52,EIS,18:53.1,04:31.8,2,1,Pan_5pulse_EIS_0dC,3.87966,0,-0.58002,,0.001,6000,10.66968,2,-2,20,10,23,16,3.87509,70.22642,-27.67885,10.67616,0,0.02,10,3,0,0,0,0,0,1.07038,0.1418,75.48423,-21.51125,-20,-20,-17.3503
2023,6/28/2017 23:31,52,EIS,19:04.8,04:43.5,2,1,Pan_5pulse_EIS_0dC,3.87966,0,-0.58002,,0.001,6000,8.00113,2,-2,20,10,24,16,3.88155,75.00601,-30.40132,8,0,0.02,10,3,0,0,0,0,0,1.07249,0.13252,80.93295,-22.06362,-20,-20,-17.3503
2024,6/28/2017 23:31,52,EIS,19:17.0,04:55.7,2,1,Pan_5pulse_EIS_0dC,3.87966,0,-0.58002,,0.001,6000,6,2,-2,20,10,25,16,3.87191,80.13444,-33.41588,6,0,0.02,10,3,0,0,0,0,0,1.0722,0.12349,86.82251,-22.63603,-20,-20,-17.36151
2025,6/28/2017 23:31,52,EIS,19:28.6,05:07.3,2,1,Pan_5pulse_EIS_0dC,3.87966,0,-0.58002,,0.001,6000,4.49937,2,-2,20,10,26,16,3.8817,85.75623,-36.8459,4.5045,0,0.02,10,3,0,0,0,0,0,1.07566,0.11525,93.33676,-23.25119,-20,-20,-17.3503
2026,6/28/2017 23:32,52,EIS,19:40.6,05:19.3,2,1,Pan_5pulse_EIS_0dC,3.8803,0,-0.58002,,0.001,6000,3.37405,2,-2,20,10,27,16,3.88184,91.9922,-40.75374,3.37079,0,0.02,10,3,0,0,0,0,0,1.07798,0.10714,100.61527,-23.89396,-20,-20,-17.3503
2027,6/28/2017 23:32,52,EIS,19:52.1,05:30.8,2,1,Pan_5pulse_EIS_0dC,3.8803,0,-0.58002,,0.001,6000,2.53018,2,-2,20,10,28,16,3.89085,98.7746,-45.12487,2.53378,0,0.02,10,3,0,0,0,0,0,1.07928,0.09939,108.59408,-24.55315,-20,-20,-17.3503
2028,6/28/2017 23:32,52,EIS,20:03.8,05:42.6,2,1,Pan_5pulse_EIS_0dC,3.8803,0,-0.58002,,0.001,6000,1.89737,2,-2,20,10,29,16,3.8714,106.20252,-49.99648,1.89873,0,0.02,10,3,0,0,0,0,0,1.08095,0.09209,117.38238,-25.20944,-20,-20,-17.3503
2029,6/28/2017 23:32,52,EIS,20:15.1,05:53.8,2,1,Pan_5pulse_EIS_0dC,3.87966,0,-0.58002,,0.001,6000,1.42282,2,-2,20,10,30,16,3.87272,114.40212,-55.63854,1.42045,0,0.02,10,3,0,0,0,0,0,1.08376,0.08519,127.21435,-25.9356,-20,-20,-17.3503
2030,6/28/2017 23:32,52,EIS,20:27.2,06:05.9,2,1,Pan_5pulse_EIS_0dC,3.8803,0,-0.58002,,0.001,6000,1.06697,2,-2,20,10,31,16,3.87585,123.70116,-62.0425,1.06838,0,0.02,10,3,0,0,0,0,0,1.08756,0.07859,138.38803,-26.63612,-20,-20,-17.36151
2031,6/28/2017 23:33,52,EIS,20:39.2,06:17.9,2,1,Pan_5pulse_EIS_0dC,3.8803,0,-0.58002,,0.001,6000,0.80011,2,-2,20,10,32,16,3.87199,134.29724,-69.44878,0.79957,0,0.02,10,3,0,0,0,0,0,1.09248,0.07226,151.19154,-27.34472,-20,-20,-17.3503
2032,6/28/2017 23:33,52,EIS,20:50.8,06:29.6,2,1,Pan_5pulse_EIS_0dC,3.8803,0,-0.58002,,0.001,6000,0.6,2,-2,20,10,33,16,3.87562,146.59251,-77.52518,0.59904,0,0.02,10,3,0,0,0,0,0,1.09655,0.06613,165.82979,-27.87204,-20,-20,-17.3503
2033,6/28/2017 23:33,52,EIS,21:01.7,06:40.4,2,1,Pan_5pulse_EIS_0dC,3.8803,0,-0.58002,,0.001,6000,0.44994,2,-2,20,10,34,16,3.8821,160.78421,-85.52275,0.44964,0,0.02,10,3,0,0,0,0,0,1.09858,0.06032,182.11454,-28.00896,-20,-20,-17.3503
2034,6/28/2017 23:33,52,EIS,21:12.0,06:50.8,2,1,Pan_5pulse_EIS_0dC,3.8803,0,-0.58002,,0.001,6000,0.3374,2,-2,20,10,35,16,3.87549,177.49928,-92.33588,0.33723,0,0.02,10,3,0,0,0,0,0,1.09843,0.0549,200.07976,-27.48364,-20,-20,-17.3503
2035,6/28/2017 23:33,52,EIS,21:25.7,07:04.4,2,1,Pan_5pulse_EIS_0dC,3.8803,0,-0.58002,,0.001,6000,0.25302,2,-2,20,10,36,16,3.87531,200.63281,-96.15821,0.2527,0,0.02,10,3,0,0,0,0,0,1.112,0.04998,222.48579,-25.60722,-20,-20,-17.3503
2036,6/28/2017 23:34,52,EIS,21:43.6,07:22.4,2,1,Pan_5pulse_EIS_0dC,3.88094,0,-0.58002,,0.001,6000,0.18974,2,-2,20,10,37,16,3.87738,223.95052,-95.93283,0.18978,0,0.02,10,3,0,0,0,0,0,1.09512,0.04495,243.6328,-23.18865,-20,-20,-17.36151
2037,6/28/2017 23:34,52,EIS,22:06.3,07:45.0,2,1,Pan_5pulse_EIS_0dC,3.88094,0,-0.58002,,0.001,6000,0.14228,2,-2,20,10,38,16,3.88237,246.63481,-91.32172,0.14248,0,0.02,10,3,0,0,0,0,0,1.07937,0.04104,262.99883,-20.31813,-20,-20,-17.3503
2038,6/28/2017 23:35,52,EIS,22:36.4,08:15.1,2,1,Pan_5pulse_EIS_0dC,3.88094,0,-0.58002,,0.001,6000,0.1067,2,-2,20,10,39,16,3.87859,268.28063,-83.33664,0.10678,0,0.02,10,3,0,0,0,0,0,1.06801,0.03802,280.92613,-17.25649,-20,-20,-17.36151
2039,6/28/2017 23:35,52,EIS,23:15.5,08:54.2,2,1,Pan_5pulse_EIS_0dC,3.88159,0,-0.58002,,0.001,6000,0.08001,2,-2,20,10,40,16,3.87999,285.33581,-74.14738,0.07999,0,0.02,10,3,0,0,0,0,0,1.04922,0.03559,294.81241,-14.56671,-20,-20,-17.36151
2040,6/28/2017 23:36,52,EIS,24:07.4,09:46.1,2,1,Pan_5pulse_EIS_0dC,3.88223,0,-0.58002,,0.001,6000,0.06,2,-2,20,10,41,16,3.88164,299.48372,-64.83011,0.05994,0,0.02,10,3,0,0,0,0,0,1.03958,0.03393,306.42036,-12.21452,-20,-20,-17.36151
2041,6/28/2017 23:37,52,EIS,25:15.4,10:54.1,2,1,Pan_5pulse_EIS_0dC,3.88223,0,-0.58002,,0.001,6000,0.04499,2,-2,20,10,42,16,3.88236,309.6357,-56.8053,0.04507,0,0.02,10,3,0,0,0,0,0,1.02746,0.03264,314.80328,-10.3958,-20,-20,-17.3503
2042,6/28/2017 23:39,52,EIS,26:46.0,12:24.8,2,1,Pan_5pulse_EIS_0dC,3.88287,0,-0.58002,,0.001,6000,0.03374,2,-2,20,10,43,16,3.88409,319.16174,-50.43197,0.03377,0,0.02,10,3,0,0,0,0,0,1.02553,0.03174,323.12165,-8.97928,-20,-20,-17.36151
2043,6/28/2017 23:41,52,EIS,28:46.8,14:25.5,2,1,Pan_5pulse_EIS_0dC,3.88416,0,-0.58002,,0.001,6000,0.0253,2,-2,20,10,44,16,3.8861,326.0785,-46.0323,0.02531,0,0.02,10,3,0,0,0,0,0,1.02058,0.03099,329.31165,-8.03531,-20,-20,-17.36151
2044,6/28/2017 23:43,52,EIS,31:26.7,17:05.5,2,1,Pan_5pulse_EIS_0dC,3.88545,0,-0.58002,,0.001,6000,0.01897,2,-2,20,10,45,16,3.88718,333.78029,-43.74301,0.01896,0,0.02,10,3,0,0,0,0,0,1.02088,0.03033,336.63442,-7.46625,-20,-20,-17.36151
2045,6/28/2017 23:47,52,EIS,34:59.8,20:38.5,2,1,Pan_5pulse_EIS_0dC,3.88674,0,-0.58002,,0.001,6000,0.01423,2,-2,20,10,46,16,3.8882,341.4292,-43.17416,0.01422,0,0.02,10,3,0,0,0,0,0,1.02317,0.02973,344.14809,-7.20687,-20,-20,-17.3503
2046,6/28/2017 23:52,52,EIS,39:43.1,25:21.8,2,1,Pan_5pulse_EIS_0dC,3.88867,0,-0.58002,,0.001,6000,0.01067,2,-2,20,10,47,16,3.89015,350.10126,-44.59381,0.01065,0,0.02,10,3,0,0,0,0,0,1.02535,0.02905,352.92988,-7.25891,-20,-20,-17.36151
2047,6/28/2017 23:58,52,EIS,45:59.9,31:38.6,2,1,Pan_5pulse_EIS_0dC,3.8906,0,-0.58002,,0.001,6000,0.008,2,-2,20,10,48,16,3.89258,360.16822,-47.56844,0.008,0,0.02,10,3,0,0,0,0,0,1.02871,0.02832,363.29589,-7.52367,-20,-20,-17.36151
2048,6/29/2017 0:06,52,EIS,54:22.0,40:00.8,2,1,Pan_5pulse_EIS_0dC,3.89381,0,-0.58002,,0.001,6000,0.006,2,-2,20,10,49,16,3.89582,373.09229,-52.05056,0.006,0,0.02,10,3,0,0,0,0,0,1.03749,0.02754,376.70562,-7.94214,-20,-20,-17.36151
2049,6/29/2017 0:18,52,EIS,05:31.9,51:10.6,2,1,Pan_5pulse_EIS_0dC,3.89703,0,-0.58002,,0.001,6000,0.0045,2,-2,20,10,50,16,3.89914,387.90727,-58.8237,0.00449,0,0.02,10,3,0,0,0,0,0,1.04217,0.02656,392.34204,-8.62285,-20,-20,-17.36151
2050,6/29/2017 0:32,52,EIS,20:23.3,06:02.1,2,1,Pan_5pulse_EIS_0dC,3.90153,0,-0.58002,,0.001,6000,0.00337,2,-2,20,10,51,16,3.90356,406.9846,-68.29993,0.00338,0,0.02,10,3,0,0,0,0,0,1.05076,0.02546,412.67583,-9.52658,-20,-20,-17.36151
2051,6/29/2017 0:52,52,EIS,40:09.9,25:48.6,2,1,Pan_5pulse_EIS_0dC,3.90668,0,-0.58002,,0.001,6000,0.00253,2,-2,20,10,52,16,3.90875,428.55373,-81.76271,0.00253,0,0.02,10,3,0,0,0,0,0,1.05765,0.02424,436.28367,-10.80151,-20,-20,-17.36151
2052,6/29/2017 1:19,52,EIS,06:34.0,52:12.8,2,1,Pan_5pulse_EIS_0dC,3.91311,0,-0.58002,,0.001,6000,0.0019,2,-2,20,10,53,16,3.9145,455.31911,-99.72358,0.0019,0,0.02,10,3,0,0,0,0,0,1.06755,0.0229,466.11188,-12.3538,-20,-20,-17.3503
2053,6/29/2017 1:54,52,EIS,41:43.3,27:22.1,2,1,Pan_5pulse_EIS_0dC,3.91762,0,-0.58002,,0.001,6000,0.00142,2,-2,20,10,54,16,3.91979,484.82668,-120.16074,0.00142,0,0.02,10,3,0,0,0,0,0,1.06755,0.02147,499.49526,-13.91985,-20,-20,-17.55205
2055,6/9/2017 18:58,51,EIS,19:27.9,00:21.3,6,1,Pan_5pulse_EIS_0dC,3.54445,0,-1.74,,0.001,6000,6000,2,-2,20,10,1,16,3.54619,27.85513,7.58976,6000,0,0.02,10,3,0,0,0,0,0,0.99258,0.3438,28.87062,15.24155,-10,-10,-7.9242
2056,6/9/2017 18:59,51,EIS,19:38.4,00:31.8,6,1,Pan_5pulse_EIS_0dC,3.54445,0,-1.74,,0.001,6000,4499.36526,2,-2,20,10,2,16,3.54704,27.68104,5.35933,4571.42871,0,0.02,10,3,0,0,0,0,0,0.99258,0.34584,28.19508,10.95748,-10,-10,-7.9242
2057,6/9/2017 18:59,51,EIS,19:49.0,00:42.4,6,1,Pan_5pulse_EIS_0dC,3.54445,0,-1.74,,0.001,6000,3374.04795,2,-2,20,10,3,16,3.5443,27.67346,3.34054,3428.57153,0,0.02,10,3,0,0,0,0,0,0.97509,0.35428,27.87435,6.88302,-10,-10,-7.91299
2058,6/9/2017 18:59,51,EIS,19:59.6,00:53.0,6,1,Pan_5pulse_EIS_0dC,3.54445,0,-1.74,,0.001,6000,2530.17902,2,-2,20,10,4,16,3.54846,27.86226,1.52855,2526.31567,0,0.02,10,3,0,0,0,0,0,0.98753,0.3585,27.90416,3.14015,-10,-10,-7.9242
2059,6/9/2017 18:59,51,EIS,20:10.3,01:03.7,6,1,Pan_5pulse_EIS_0dC,3.54445,0,-1.74,,0.001,6000,1897.3666,2,-2,20,10,5,16,3.5437,28.21621,0.06371,1882.35291,0,0.02,10,3,0,0,0,0,0,1.01074,0.35821,28.21628,0.12936,-10,-10,-7.9242
2060,6/9/2017 18:59,51,EIS,20:21.0,01:14.4,6,1,Pan_5pulse_EIS_0dC,3.54509,0,-1.74,,0.001,6000,1422.82422,2,-2,20,10,6,16,3.54389,28.66839,-1.09593,1432.83582,0,0.02,10,3,0,0,0,0,0,1.01647,0.3543,28.68933,-2.18924,-10,-10,-7.9242
2061,6/9/2017 19:00,51,EIS,20:31.8,01:25.2,6,1,Pan_5pulse_EIS_0dC,3.54509,0,-1.74,,0.001,6000,1066.96765,2,-2,20,10,7,16,3.54246,29.2706,-2.18587,1066.66663,0,0.02,10,3,0,0,0,0,0,1.02287,0.34848,29.3521,-4.27082,-10,-10,-7.93541
2062,6/9/2017 19:00,51,EIS,20:42.6,01:36.0,6,1,Pan_5pulse_EIS_0dC,3.54509,0,-1.74,,0.001,6000,800.11286,2,-2,20,10,8,16,3.53924,29.965,-3.13075,800,0,0.02,10,3,0,0,0,0,0,1.02287,0.34067,30.12811,-5.96463,-10,-10,-7.9242
2063,6/9/2017 19:00,51,EIS,20:53.7,01:47.1,6,1,Pan_5pulse_EIS_0dC,3.54509,0,-1.74,,0.001,6000,600,2,-2,20,10,9,16,3.54196,30.76001,-3.99962,600,0,0.02,10,3,0,0,0,0,0,1.02937,0.33185,31.01895,-7.40842,-10,-10,-7.91299
2064,6/9/2017 19:00,51,EIS,21:04.9,01:58.3,6,1,Pan_5pulse_EIS_0dC,3.54509,0,-1.74,,0.001,6000,449.93653,2,-2,20,10,10,16,3.54705,31.65378,-4.81218,450.70422,0,0.02,10,3,0,0,0,0,0,1.03212,0.32236,32.01747,-8.64423,-10,-10,-7.93541
2065,6/9/2017 19:00,51,EIS,21:16.3,02:09.7,6,1,Pan_5pulse_EIS_0dC,3.54574,0,-1.74,,0.001,6000,337.4048,2,-2,20,10,11,16,3.54722,32.67794,-5.61286,336.8421,0,0.02,10,3,0,0,0,0,0,1.03212,0.31229,33.15648,-9.7462,-10,-10,-7.93541
2066,6/9/2017 19:00,51,EIS,21:28.2,02:21.6,6,1,Pan_5pulse_EIS_0dC,3.54574,0,-1.74,,0.001,6000,253.0179,2,-2,20,10,12,16,3.54039,33.79881,-6.38704,253.29816,0,0.02,10,3,0,0,0,0,0,1.03723,0.30155,34.397,-10.70112,-10,-10,-7.9242
2067,6/9/2017 19:01,51,EIS,21:40.3,02:33.7,6,1,Pan_5pulse_EIS_0dC,3.54574,0,-1.74,,0.001,6000,189.73666,2,-2,20,10,13,16,3.55425,35.05683,-7.16276,189.72333,0,0.02,10,3,0,0,0,0,0,1.04106,0.29095,35.78109,-11.54765,-10,-10,-7.9242
2068,6/9/2017 19:01,51,EIS,21:51.9,02:45.3,6,1,Pan_5pulse_EIS_0dC,3.54574,0,-1.74,,0.001,6000,142.28242,2,-2,20,10,14,16,3.55495,36.43218,-7.93597,142.43323,0,0.02,10,3,0,0,0,0,0,1.04148,0.27932,37.2865,-12.2887,-10,-10,-7.93541
2069,6/9/2017 19:01,51,EIS,22:03.9,02:57.3,6,1,Pan_5pulse_EIS_0dC,3.54574,0,-1.74,,0.001,6000,106.69676,2,-2,20,10,15,16,3.53742,37.93987,-8.70922,106.66666,0,0.02,10,3,0,0,0,0,0,1.04372,0.26812,38.92665,-12.92845,-10,-10,-7.93541
2070,6/9/2017 19:01,51,EIS,22:15.3,03:08.7,6,1,Pan_5pulse_EIS_0dC,3.54574,0,-1.74,,0.001,6000,80.01129,2,-2,20,10,16,16,3.55412,39.57639,-9.49225,80,0,0.02,10,3,0,0,0,0,0,1.04565,0.25692,40.69881,-13.4874,-10,-10,-7.9242
2071,6/9/2017 19:01,51,EIS,22:27.2,03:20.6,6,1,Pan_5pulse_EIS_0dC,3.54574,0,-1.74,,0.001,6000,60,2,-2,20,10,17,16,3.5468,41.32292,-10.30269,60,0,0.02,10,3,0,0,0,0,0,1.0469,0.24582,42.5879,-13.99965,-10,-10,-7.93541
2072,6/9/2017 19:02,51,EIS,22:38.5,03:32.0,6,1,Pan_5pulse_EIS_0dC,3.54638,0,-1.74,,0.001,6000,44.99365,2,-2,20,10,18,16,3.55766,43.21637,-11.15473,44.94382,0,0.02,10,3,0,0,0,0,0,1.0469,0.23479,44.63275,-14.47293,-10,-10,-7.93541
2073,6/9/2017 19:02,51,EIS,22:50.2,03:43.6,6,1,Pan_5pulse_EIS_0dC,3.54638,0,-1.74,,0.001,6000,33.74048,2,-2,20,10,19,16,3.53771,45.23622,-12.05997,33.70787,0,0.02,10,3,0,0,0,0,0,1.04794,0.22398,46.81622,-14.92784,-10,-10,-7.93541
2074,6/9/2017 19:02,51,EIS,23:02.2,03:55.6,6,1,Pan_5pulse_EIS_0dC,3.54638,0,-1.74,,0.001,6000,25.30179,2,-2,20,10,20,16,3.53786,47.40234,-13.02752,25.31646,0,0.02,10,3,0,0,0,0,0,1.04859,0.2135,49.15992,-15.36712,-10,-10,-7.93541
2075,6/9/2017 19:02,51,EIS,23:13.8,04:07.2,6,1,Pan_5pulse_EIS_0dC,3.54638,0,-1.74,,0.001,6000,18.97367,2,-2,20,10,21,16,3.55862,49.75759,-14.06828,18.98734,0,0.02,10,3,0,0,0,0,0,1.05257,0.20356,51.70817,-15.78753,-10,-10,-7.93541
2076,6/9/2017 19:02,51,EIS,23:25.8,04:19.2,6,1,Pan_5pulse_EIS_0dC,3.54638,0,-1.74,,0.001,6000,14.22824,2,-2,20,10,22,16,3.54826,52.31002,-15.18679,14.21801,0,0.02,10,3,0,0,0,0,0,1.05309,0.19333,54.46997,-16.18922,-10,-10,-7.9242
2077,6/9/2017 19:03,51,EIS,23:37.4,04:30.8,6,1,Pan_5pulse_EIS_0dC,3.54638,0,-1.74,,0.001,6000,10.66968,2,-2,20,10,23,16,3.54833,55.03863,-16.34813,10.67616,0,0.02,10,3,0,0,0,0,0,1.05425,0.18362,57.41526,-16.543,-10,-10,-7.9242
2078,6/9/2017 19:03,51,EIS,23:49.2,04:42.6,6,1,Pan_5pulse_EIS_0dC,3.54702,0,-1.74,,0.001,6000,8.00113,2,-2,20,10,24,16,3.54842,57.99067,-17.59609,8,0,0.02,10,3,0,0,0,0,0,1.05579,0.17422,60.60149,-16.87935,-10,-10,-7.93541
2079,6/9/2017 19:03,51,EIS,24:01.4,04:54.8,6,1,Pan_5pulse_EIS_0dC,3.54702,0,-1.74,,0.001,6000,6,2,-2,20,10,25,16,3.54945,61.07385,-18.8934,6,0,0.02,10,3,0,0,0,0,0,1.05453,0.16495,63.92946,-17.18963,-10,-10,-7.9242
2080,6/9/2017 19:03,51,EIS,24:12.9,05:06.3,6,1,Pan_5pulse_EIS_0dC,3.54702,0,-1.74,,0.001,6000,4.49937,2,-2,20,10,26,16,3.55534,64.30836,-20.31926,4.5045,0,0.02,10,3,0,0,0,0,0,1.05513,0.15645,67.44211,-17.53477,-10,-10,-7.9242
2081,6/9/2017 19:03,51,EIS,24:25.0,05:18.4,6,1,Pan_5pulse_EIS_0dC,3.54702,0,-1.74,,0.001,6000,3.37405,2,-2,20,10,27,16,3.55018,67.69502,-21.97204,3.37079,0,0.02,10,3,0,0,0,0,0,1.05537,0.14829,71.17153,-17.98208,-10,-10,-7.93541
2082,6/9/2017 19:04,51,EIS,24:36.3,05:29.7,6,1,Pan_5pulse_EIS_0dC,3.54702,0,-1.74,,0.001,6000,2.53018,2,-2,20,10,28,16,3.54819,71.23332,-23.96852,2.53378,0,0.02,10,3,0,0,0,0,0,1.05592,0.14049,75.15767,-18.59701,-10,-10,-7.93541
2083,6/9/2017 19:04,51,EIS,24:48.1,05:41.6,6,1,Pan_5pulse_EIS_0dC,3.54702,0,-1.74,,0.001,6000,1.89737,2,-2,20,10,29,16,3.54877,75.05552,-26.41493,1.89873,0,0.02,10,3,0,0,0,0,0,1.05882,0.13307,79.56808,-19.38894,-10,-10,-7.9242
2084,6/9/2017 19:04,51,EIS,24:59.4,05:52.8,6,1,Pan_5pulse_EIS_0dC,3.54702,0,-1.74,,0.001,6000,1.42282,2,-2,20,10,30,16,3.5429,79.46523,-29.45471,1.42045,0,0.02,10,3,0,0,0,0,0,1.06493,0.12566,84.74846,-20.33781,-10,-10,-7.9242
2085,6/9/2017 19:04,51,EIS,25:11.3,06:04.7,6,1,Pan_5pulse_EIS_0dC,3.54702,0,-1.74,,0.001,6000,1.06697,2,-2,20,10,31,16,3.54335,84.71455,-32.85052,1.06838,0,0.02,10,3,0,0,0,0,0,1.07221,0.11801,90.86094,-21.19524,-10,-10,-7.9242
2086,6/9/2017 19:04,51,EIS,25:23.3,06:16.7,6,1,Pan_5pulse_EIS_0dC,3.54767,0,-1.74,,0.001,6000,0.80011,2,-2,20,10,32,16,3.54897,91.24306,-36.38985,0.79957,0,0.02,10,3,0,0,0,0,0,1.08093,0.11004,98.23196,-21.74326,-10,-10,-7.9242
2087,6/9/2017 19:05,51,EIS,25:34.8,06:28.3,6,1,Pan_5pulse_EIS_0dC,3.54767,0,-1.74,,0.001,6000,0.6,2,-2,20,10,33,16,3.539,98.85561,-39.40021,0.59904,0,0.02,10,3,0,0,0,0,0,1.08321,0.10179,106.41808,-21.73041,-10,-10,-7.72245
2088,6/9/2017 19:05,51,EIS,25:45.7,06:39.1,6,1,Pan_5pulse_EIS_0dC,3.54767,0,-1.74,,0.001,6000,0.44994,2,-2,20,10,34,16,3.54907,107.27701,-41.30406,0.44964,0,0.02,10,3,0,0,0,0,0,1.08059,0.094,114.95383,-21.05782,-10,-10,-7.9242
2089,6/9/2017 19:05,51,EIS,25:56.0,06:49.4,6,1,Pan_5pulse_EIS_0dC,3.54702,0,-1.74,,0.001,6000,0.3374,2,-2,20,10,35,16,3.5434,116.25297,-41.56642,0.33723,0,0.02,10,3,0,0,0,0,0,1.0738,0.08698,123.4606,-19.67458,-10,-10,-7.9242
2090,6/9/2017 19:05,51,EIS,26:09.6,07:03.1,6,1,Pan_5pulse_EIS_0dC,3.54767,0,-1.74,,0.001,6000,0.25302,2,-2,20,10,36,16,3.54294,126.51756,-39.79629,0.2527,0,0.02,10,3,0,0,0,0,0,1.07432,0.081,132.62895,-17.46105,-10,-10,-7.93541
2091,6/9/2017 19:05,51,EIS,26:27.6,07:21.0,6,1,Pan_5pulse_EIS_0dC,3.54767,0,-1.74,,0.001,6000,0.18974,2,-2,20,10,37,16,3.54593,135.47805,-36.53634,0.18978,0,0.02,10,3,0,0,0,0,0,1.05799,0.0754,140.31823,-15.09273,-10,-10,-7.72245
2092,6/9/2017 19:06,51,EIS,26:50.2,07:43.6,6,1,Pan_5pulse_EIS_0dC,3.54767,0,-1.74,,0.001,6000,0.14228,2,-2,20,10,38,16,3.54606,143.02205,-32.53894,0.14248,0,0.02,10,3,0,0,0,0,0,1.04529,0.07126,146.67682,-12.81719,-10,-10,-7.91299
2093,6/9/2017 19:06,51,EIS,27:20.2,08:13.6,6,1,Pan_5pulse_EIS_0dC,3.54831,0,-1.74,,0.001,6000,0.1067,2,-2,20,10,39,16,3.54689,149.3341,-28.21484,0.10678,0,0.02,10,3,0,0,0,0,0,1.03594,0.06816,151.97616,-10.69921,-10,-10,-7.93541
2094,6/9/2017 19:07,51,EIS,27:59.3,08:52.7,6,1,Pan_5pulse_EIS_0dC,3.54831,0,-1.74,,0.001,6000,0.08001,2,-2,20,10,40,16,3.54811,153.75327,-24.37353,0.07999,0,0.02,10,3,0,0,0,0,0,1.02441,0.06581,155.67317,-9.00778,-10,-10,-7.9242
2095,6/9/2017 19:08,51,EIS,28:51.2,09:44.6,6,1,Pan_5pulse_EIS_0dC,3.54831,0,-1.74,,0.001,6000,0.06,2,-2,20,10,41,16,3.54891,157.31238,-21.2067,0.05994,0,0.02,10,3,0,0,0,0,0,1.01976,0.06424,158.73534,-7.67755,-10,-10,-7.93541
2096,6/9/2017 19:09,51,EIS,29:59.2,10:52.6,6,1,Pan_5pulse_EIS_0dC,3.54895,0,-1.74,,0.001,6000,0.04499,2,-2,20,10,42,16,3.54898,159.70792,-18.87249,0.04507,0,0.02,10,3,0,0,0,0,0,1.01287,0.06298,160.81912,-6.73932,-10,-10,-7.93541
2097,6/9/2017 19:10,51,EIS,31:29.7,12:23.2,6,1,Pan_5pulse_EIS_0dC,3.5496,0,-1.74,,0.001,6000,0.03374,2,-2,20,10,43,16,3.55033,161.8697,-17.29874,0.03377,0,0.02,10,3,0,0,0,0,0,1.01218,0.06218,162.79142,-6.09995,-10,-10,-7.93541
2098,6/9/2017 19:12,51,EIS,33:30.4,14:23.8,6,1,Pan_5pulse_EIS_0dC,3.55024,0,-1.74,,0.001,6000,0.0253,2,-2,20,10,44,16,3.55086,163.5197,-16.65711,0.02531,0,0.02,10,3,0,0,0,0,0,1.0105,0.06148,164.3659,-5.81643,-10,-10,-7.93541
2099,6/9/2017 19:15,51,EIS,36:10.3,17:03.7,6,1,Pan_5pulse_EIS_0dC,3.55088,0,-1.74,,0.001,6000,0.01897,2,-2,20,10,45,16,3.55192,164.88984,-16.82997,0.01896,0,0.02,10,3,0,0,0,0,0,1.00773,0.0608,165.74652,-5.82788,-10,-10,-7.93541
2100,6/9/2017 19:19,51,EIS,39:43.2,20:36.6,6,1,Pan_5pulse_EIS_0dC,3.55153,0,-1.74,,0.001,6000,0.01423,2,-2,20,10,46,16,3.55296,166.81758,-17.80623,0.01422,0,0.02,10,3,0,0,0,0,0,1.01216,0.06033,167.76521,-6.09272,-10,-10,-7.91299
2101,6/9/2017 19:23,51,EIS,44:26.6,25:20.0,6,1,Pan_5pulse_EIS_0dC,3.55281,0,-1.74,,0.001,6000,0.01067,2,-2,20,10,47,16,3.55398,168.36599,-19.56494,0.01065,0,0.02,10,3,0,0,0,0,0,1.01049,0.05962,169.49894,-6.62832,-10,-10,-7.72245
2102,6/9/2017 19:30,51,EIS,50:43.4,31:36.8,6,1,Pan_5pulse_EIS_0dC,3.5541,0,-1.74,,0.001,6000,0.008,2,-2,20,10,48,16,3.55531,170.77416,-22.0867,0.008,0,0.02,10,3,0,0,0,0,0,1.0158,0.05899,172.19651,-7.36932,-10,-10,-7.91299
2103,6/9/2017 19:38,51,EIS,59:05.6,39:59.0,6,1,Pan_5pulse_EIS_0dC,3.55539,0,-1.74,,0.001,6000,0.006,2,-2,20,10,49,16,3.55679,173.84502,-25.40493,0.006,0,0.02,10,3,0,0,0,0,0,1.02038,0.05808,175.6915,-8.3141,-10,-10,-7.91299
2104,6/9/2017 19:49,51,EIS,10:15.5,51:08.9,6,1,Pan_5pulse_EIS_0dC,3.55667,0,-1.74,,0.001,6000,0.0045,2,-2,20,10,50,16,3.55818,177.49572,-29.56292,0.00449,0,0.02,10,3,0,0,0,0,0,1.02456,0.05694,179.94081,-9.45614,-10,-10,-7.9242
2105,6/9/2017 20:04,51,EIS,25:06.9,06:00.3,6,1,Pan_5pulse_EIS_0dC,3.55796,0,-1.74,,0.001,6000,0.00337,2,-2,20,10,51,16,3.55972,182.00403,-34.49813,0.00338,0,0.02,10,3,0,0,0,0,0,1.02943,0.05557,185.24467,-10.73286,-10,-10,-7.71125
2106,6/9/2017 20:24,51,EIS,44:53.4,25:46.8,6,1,Pan_5pulse_EIS_0dC,3.55989,0,-1.74,,0.001,6000,0.00253,2,-2,20,10,52,16,3.56107,186.86141,-40.256,0.00253,0,0.02,10,3,0,0,0,0,0,1.03115,0.05394,191.14846,-12.15756,-10,-10,-7.71125
2107,6/9/2017 20:50,51,EIS,11:17.5,52:10.9,6,1,Pan_5pulse_EIS_0dC,3.56053,0,-1.74,,0.001,6000,0.0019,2,-2,20,10,53,16,3.56243,193.03565,-46.6688,0.0019,0,0.02,10,3,0,0,0,0,0,1.03916,0.05232,198.59692,-13.59118,-10,-10,-7.9242
2108,6/9/2017 21:25,51,EIS,46:26.8,27:20.2,6,1,Pan_5pulse_EIS_0dC,3.56182,0,-1.74,,0.001,6000,0.00142,2,-2,20,10,54,16,3.56352,200.44993,-53.9983,0.00142,0,0.02,10,3,0,0,0,0,0,1.04556,0.05037,207.59574,-15.07675,-10,-10,-7.9242
2110,6/9/2017 3:38,51,EIS,59:17.6,00:21.3,2,1,Pan_5pulse_EIS_0dC,3.86936,0,-0.58002,,0.001,6000,6000,2,-2,20,10,1,16,3.87085,26.88438,7.53861,6000,0,0.02,10,3,0,0,0,0,0,0.99247,0.35545,27.92133,15.66394,-10,-10,-7.72245
2111,6/9/2017 3:38,51,EIS,59:28.1,00:31.8,2,1,Pan_5pulse_EIS_0dC,3.86936,0,-0.58002,,0.001,6000,4499.36526,2,-2,20,10,2,16,3.87033,26.67055,5.35011,4571.42871,0,0.02,10,3,0,0,0,0,0,0.97289,0.35766,27.20187,11.34298,-10,-10,-7.72245
2112,6/9/2017 3:39,51,EIS,59:38.7,00:42.4,2,1,Pan_5pulse_EIS_0dC,3.87001,0,-0.58002,,0.001,6000,3374.04795,2,-2,20,10,3,16,3.8718,26.62507,3.35493,3428.57153,0,0.02,10,3,0,0,0,0,0,0.98547,0.36723,26.83561,7.18178,-10,-10,-7.72245
2113,6/9/2017 3:39,51,EIS,59:49.2,00:52.9,2,1,Pan_5pulse_EIS_0dC,3.87001,0,-0.58002,,0.001,6000,2530.17902,2,-2,20,10,4,16,3.87385,26.78061,1.55749,2526.31567,0,0.02,10,3,0,0,0,0,0,0.98547,0.37239,26.82586,3.32841,-10,-10,-7.72245
2114,6/9/2017 3:39,51,EIS,59:59.9,01:03.6,2,1,Pan_5pulse_EIS_0dC,3.87001,0,-0.58002,,0.001,6000,1897.3666,2,-2,20,10,5,16,3.86758,27.10875,0.09519,1882.35291,0,0.02,10,3,0,0,0,0,0,1.01011,0.37261,27.10892,0.20119,-10,-10,-7.72245
2115,6/9/2017 3:39,51,EIS,00:10.6,01:14.3,2,1,Pan_5pulse_EIS_0dC,3.87001,0,-0.58002,,0.001,6000,1422.82422,2,-2,20,10,6,16,3.86927,27.5398,-1.07107,1432.83582,0,0.02,10,3,0,0,0,0,0,1.01643,0.3688,27.56062,-2.2272,-10,-10,-7.72245
2116,6/9/2017 3:39,51,EIS,00:21.3,01:25.0,2,1,Pan_5pulse_EIS_0dC,3.87001,0,-0.58002,,0.001,6000,1066.96765,2,-2,20,10,7,16,3.86746,28.12327,-2.17382,1066.66663,0,0.02,10,3,0,0,0,0,0,1.02323,0.36276,28.20716,-4.41996,-10,-10,-7.72245
2117,6/9/2017 3:40,51,EIS,00:32.2,01:35.9,2,1,Pan_5pulse_EIS_0dC,3.87001,0,-0.58002,,0.001,6000,800.11286,2,-2,20,10,8,16,3.87986,28.80397,-3.1369,800,0,0.02,10,3,0,0,0,0,0,1.02713,0.3545,28.97428,-6.2153,-10,-10,-7.72245
2118,6/9/2017 3:40,51,EIS,00:43.2,01:46.9,2,1,Pan_5pulse_EIS_0dC,3.87065,0,-0.58002,,0.001,6000,600,2,-2,20,10,9,16,3.87819,29.59206,-4.02885,600,0,0.02,10,3,0,0,0,0,0,1.03066,0.34511,29.86506,-7.75294,-10,-10,-7.72245
2119,6/9/2017 3:40,51,EIS,00:54.4,01:58.0,2,1,Pan_5pulse_EIS_0dC,3.87065,0,-0.58002,,0.001,6000,449.93653,2,-2,20,10,10,16,3.87244,30.48809,-4.87104,450.70422,0,0.02,10,3,0,0,0,0,0,1.03362,0.33478,30.87476,-9.07736,-10,-10,-7.73366
2120,6/9/2017 3:40,51,EIS,01:05.7,02:09.4,2,1,Pan_5pulse_EIS_0dC,3.87065,0,-0.58002,,0.001,6000,337.4048,2,-2,20,10,11,16,3.87993,31.51947,-5.70466,336.8421,0,0.02,10,3,0,0,0,0,0,1.03732,0.32384,32.03155,-10.25882,-10,-10,-7.73366
2121,6/9/2017 3:40,51,EIS,01:17.4,02:21.1,2,1,Pan_5pulse_EIS_0dC,3.87065,0,-0.58002,,0.001,6000,253.0179,2,-2,20,10,12,16,3.87268,32.65419,-6.51256,253.29816,0,0.02,10,3,0,0,0,0,0,1.03933,0.31214,33.29729,-11.27908,-10,-10,-7.73366
2122,6/9/2017 3:40,51,EIS,01:29.6,02:33.3,2,1,Pan_5pulse_EIS_0dC,3.87065,0,-0.58002,,0.001,6000,189.73666,2,-2,20,10,13,16,3.8732,33.93629,-7.3246,189.72333,0,0.02,10,3,0,0,0,0,0,1.0435,0.30057,34.71774,-12.17954,-10,-10,-7.73366
2123,6/9/2017 3:41,51,EIS,01:41.2,02:44.8,2,1,Pan_5pulse_EIS_0dC,3.87065,0,-0.58002,,0.001,6000,142.28242,2,-2,20,10,14,16,3.87197,35.35375,-8.13624,142.43323,0,0.02,10,3,0,0,0,0,0,1.0435,0.28787,36.2779,-12.96027,-10,-10,-7.72245
2124,6/9/2017 3:41,51,EIS,01:53.1,02:56.8,2,1,Pan_5pulse_EIS_0dC,3.87129,0,-0.58002,,0.001,6000,106.69676,2,-2,20,10,15,16,3.86278,36.92404,-8.94674,106.66666,0,0.02,10,3,0,0,0,0,0,1.04701,0.27558,37.99248,-13.62034,-10,-10,-7.72245
2125,6/9/2017 3:41,51,EIS,02:04.6,03:08.2,2,1,Pan_5pulse_EIS_0dC,3.87129,0,-0.58002,,0.001,6000,80.01129,2,-2,20,10,16,16,3.87304,38.62857,-9.75551,80,0,0.02,10,3,0,0,0,0,0,1.04882,0.26325,39.84139,-14.17348,-10,-10,-7.73366
2126,6/9/2017 3:41,51,EIS,02:16.3,03:20.0,2,1,Pan_5pulse_EIS_0dC,3.87129,0,-0.58002,,0.001,6000,60,2,-2,20,10,17,16,3.883,40.4507,-10.57337,60,0,0.02,10,3,0,0,0,0,0,1.04988,0.25111,41.80975,-14.64874,-10,-10,-7.73366
2127,6/9/2017 3:41,51,EIS,02:27.7,03:31.3,2,1,Pan_5pulse_EIS_0dC,3.87129,0,-0.58002,,0.001,6000,44.99365,2,-2,20,10,18,16,3.87327,42.42525,-11.4143,44.94382,0,0.02,10,3,0,0,0,0,0,1.0508,0.23918,43.93391,-15.05857,-10,-10,-7.73366
2128,6/9/2017 3:42,51,EIS,02:39.4,03:43.0,2,1,Pan_5pulse_EIS_0dC,3.87129,0,-0.58002,,0.001,6000,33.74048,2,-2,20,10,19,16,3.87833,44.52728,-12.28558,33.70787,0,0.02,10,3,0,0,0,0,0,1.05098,0.22753,46.19106,-15.42478,-10,-10,-7.70004
2129,6/9/2017 3:42,51,EIS,02:51.4,03:55.0,2,1,Pan_5pulse_EIS_0dC,3.87129,0,-0.58002,,0.001,6000,25.30179,2,-2,20,10,20,16,3.88306,46.75869,-13.19242,25.31646,0,0.02,10,3,0,0,0,0,0,1.05098,0.21638,48.5841,-15.75579,-10,-10,-7.72245
2130,6/9/2017 3:42,51,EIS,03:02.9,04:06.5,2,1,Pan_5pulse_EIS_0dC,3.87194,0,-0.58002,,0.001,6000,18.97367,2,-2,20,10,21,16,3.87356,49.14573,-14.14884,18.98734,0,0.02,10,3,0,0,0,0,0,1.05332,0.20596,51.14188,-16.06088,-10,-10,-7.71125
2131,6/9/2017 3:42,51,EIS,03:14.7,04:18.4,2,1,Pan_5pulse_EIS_0dC,3.87194,0,-0.58002,,0.001,6000,14.22824,2,-2,20,10,22,16,3.87366,51.69781,-15.18586,14.21801,0,0.02,10,3,0,0,0,0,0,1.05343,0.19551,53.88204,-16.36978,-10,-10,-7.9242
2132,6/9/2017 3:42,51,EIS,03:26.1,04:29.8,2,1,Pan_5pulse_EIS_0dC,3.87194,0,-0.58002,,0.001,6000,10.66968,2,-2,20,10,23,16,3.87373,54.38762,-16.28781,10.67616,0,0.02,10,3,0,0,0,0,0,1.05372,0.1856,56.77416,-16.67171,-10,-10,-7.71125
2133,6/9/2017 3:43,51,EIS,03:37.8,04:41.5,2,1,Pan_5pulse_EIS_0dC,3.87194,0,-0.58002,,0.001,6000,8.00113,2,-2,20,10,24,16,3.88112,57.27219,-17.52124,8,0,0.02,10,3,0,0,0,0,0,1.0553,0.1762,59.89238,-17.0104,-10,-10,-7.72245
2134,6/9/2017 3:43,51,EIS,03:49.9,04:53.6,2,1,Pan_5pulse_EIS_0dC,3.87194,0,-0.58002,,0.001,6000,6,2,-2,20,10,25,16,3.87397,60.26749,-18.8653,6,0,0.02,10,3,0,0,0,0,0,1.05402,0.1669,63.15116,-17.38149,-10,-10,-7.72245
2135,6/9/2017 3:43,51,EIS,04:01.5,05:05.2,2,1,Pan_5pulse_EIS_0dC,3.87194,0,-0.58002,,0.001,6000,4.49937,2,-2,20,10,26,16,3.88073,63.47176,-20.42212,4.5045,0,0.02,10,3,0,0,0,0,0,1.05614,0.1584,66.67628,-17.83565,-10,-10,-7.73366
2136,6/9/2017 3:43,51,EIS,04:13.6,05:17.2,2,1,Pan_5pulse_EIS_0dC,3.87194,0,-0.58002,,0.001,6000,3.37405,2,-2,20,10,27,16,3.87741,66.99788,-22.25831,3.37079,0,0.02,10,3,0,0,0,0,0,1.05887,0.14999,70.5985,-18.37773,-10,-10,-7.73366
2137,6/9/2017 3:43,51,EIS,04:24.9,05:28.6,2,1,Pan_5pulse_EIS_0dC,3.87194,0,-0.58002,,0.001,6000,2.53018,2,-2,20,10,28,16,3.86388,70.88352,-24.386,2.53378,0,0.02,10,3,0,0,0,0,0,1.06178,0.14164,74.96099,-18.98472,-10,-10,-7.72245
2138,6/9/2017 3:44,51,EIS,04:36.8,05:40.4,2,1,Pan_5pulse_EIS_0dC,3.87258,0,-0.58002,,0.001,6000,1.89737,2,-2,20,10,29,16,3.86802,75.30761,-26.77792,1.89873,0,0.02,10,3,0,0,0,0,0,1.06613,0.13339,79.9268,-19.5744,-10,-10,-7.73366
2139,6/9/2017 3:44,51,EIS,04:48.0,05:51.7,2,1,Pan_5pulse_EIS_0dC,3.87258,0,-0.58002,,0.001,6000,1.42282,2,-2,20,10,30,16,3.86792,80.61856,-29.3001,1.42045,0,0.02,10,3,0,0,0,0,0,1.07319,0.12511,85.7779,-19.97323,-10,-10,-7.72245
2140,6/9/2017 3:44,51,EIS,04:59.9,06:03.6,2,1,Pan_5pulse_EIS_0dC,3.87258,0,-0.58002,,0.001,6000,1.06697,2,-2,20,10,31,16,3.87446,86.9041,-31.51809,1.06838,0,0.02,10,3,0,0,0,0,0,1.07781,0.11659,92.44303,-19.93453,-10,-10,-7.72245
2141,6/9/2017 3:44,51,EIS,05:11.9,06:15.6,2,1,Pan_5pulse_EIS_0dC,3.87258,0,-0.58002,,0.001,6000,0.80011,2,-2,20,10,32,16,3.86404,94.00859,-32.92527,0.79957,0,0.02,10,3,0,0,0,0,0,1.07712,0.10814,99.60767,-19.30213,-10,-10,-7.72245
2142,6/9/2017 3:44,51,EIS,05:23.4,06:27.1,2,1,Pan_5pulse_EIS_0dC,3.87258,0,-0.58002,,0.001,6000,0.6,2,-2,20,10,33,16,3.86992,101.37665,-33.15845,0.59904,0,0.02,10,3,0,0,0,0,0,1.07064,0.10038,106.66165,-18.11197,-10,-10,-7.72245
2143,6/9/2017 3:45,51,EIS,05:34.1,06:37.8,2,1,Pan_5pulse_EIS_0dC,3.87258,0,-0.58002,,0.001,6000,0.44994,2,-2,20,10,34,16,3.86584,108.30756,-31.97472,0.44964,0,0.02,10,3,0,0,0,0,0,1.05906,0.09378,112.92879,-16.44773,-10,-10,-7.72245
2144,6/9/2017 3:45,51,EIS,05:44.4,06:48.1,2,1,Pan_5pulse_EIS_0dC,3.87258,0,-0.58002,,0.001,6000,0.3374,2,-2,20,10,35,16,3.86727,114.53839,-29.9066,0.33723,0,0.02,10,3,0,0,0,0,0,1.04815,0.08854,118.3784,-14.63353,-10,-10,-7.73366
2145,6/9/2017 3:45,51,EIS,05:58.1,07:01.8,2,1,Pan_5pulse_EIS_0dC,3.87258,0,-0.58002,,0.001,6000,0.25302,2,-2,20,10,36,16,3.86907,120.69009,-27.22219,0.2527,0,0.02,10,3,0,0,0,0,0,1.0455,0.0845,123.72205,-12.71062,-10,-10,-7.72245
2146,6/9/2017 3:45,51,EIS,06:16.0,07:19.6,2,1,Pan_5pulse_EIS_0dC,3.87258,0,-0.58002,,0.001,6000,0.18974,2,-2,20,10,37,16,3.87019,125.60375,-24.58603,0.18978,0,0.02,10,3,0,0,0,0,0,1.03428,0.08081,127.9874,-11.0752,-10,-10,-7.72245
2147,6/9/2017 3:46,51,EIS,06:38.6,07:42.3,2,1,Pan_5pulse_EIS_0dC,3.87322,0,-0.58002,,0.001,6000,0.14228,2,-2,20,10,38,16,3.87324,129.72064,-22.2838,0.14248,0,0.02,10,3,0,0,0,0,0,1.0287,0.07816,131.62072,-9.7473,-10,-10,-7.72245
2148,6/9/2017 3:46,51,EIS,07:08.7,08:12.4,2,1,Pan_5pulse_EIS_0dC,3.87322,0,-0.58002,,0.001,6000,0.1067,2,-2,20,10,39,16,3.87377,133.32219,-20.50353,0.10678,0,0.02,10,3,0,0,0,0,0,1.02444,0.07595,134.88959,-8.74298,-10,-10,-7.72245
2149,6/9/2017 3:47,51,EIS,07:47.7,08:51.4,2,1,Pan_5pulse_EIS_0dC,3.87322,0,-0.58002,,0.001,6000,0.08001,2,-2,20,10,40,16,3.87401,136.31816,-19.41536,0.07999,0,0.02,10,3,0,0,0,0,0,1.02072,0.07413,137.69385,-8.10594,-10,-10,-7.72245
2150,6/9/2017 3:48,51,EIS,08:39.6,09:43.3,2,1,Pan_5pulse_EIS_0dC,3.87387,0,-0.58002,,0.001,6000,0.06,2,-2,20,10,41,16,3.87577,139.26727,-18.94285,0.05994,0,0.02,10,3,0,0,0,0,0,1.02102,0.07264,140.54965,-7.74572,-10,-10,-7.71125
2151,6/9/2017 3:49,51,EIS,09:47.6,10:51.3,2,1,Pan_5pulse_EIS_0dC,3.87387,0,-0.58002,,0.001,6000,0.04499,2,-2,20,10,42,16,3.87496,142.11719,-19.14802,0.04507,0,0.02,10,3,0,0,0,0,0,1.01988,0.07112,143.40133,-7.67348,-10,-10,-7.71125
2152,6/9/2017 3:50,51,EIS,11:18.1,12:21.8,2,1,Pan_5pulse_EIS_0dC,3.87451,0,-0.58002,,0.001,6000,0.03374,2,-2,20,10,43,16,3.87588,145.44395,-19.99458,0.03377,0,0.02,10,3,0,0,0,0,0,1.02381,0.06974,146.81187,-7.82754,-10,-10,-7.71125
2153,6/9/2017 3:52,51,EIS,13:18.7,14:22.4,2,1,Pan_5pulse_EIS_0dC,3.8758,0,-0.58002,,0.001,6000,0.0253,2,-2,20,10,44,16,3.87692,148.95914,-21.51159,0.02531,0,0.02,10,3,0,0,0,0,0,1.02568,0.06815,150.5044,-8.21743,-10,-10,-7.72245
2154,6/9/2017 3:55,51,EIS,15:58.5,17:02.2,2,1,Pan_5pulse_EIS_0dC,3.87644,0,-0.58002,,0.001,6000,0.01897,2,-2,20,10,45,16,3.87819,152.97252,-23.84376,0.01896,0,0.02,10,3,0,0,0,0,0,1.02814,0.06641,154.81963,-8.85938,-10,-10,-7.72245
2155,6/9/2017 3:58,51,EIS,19:31.4,20:35.1,2,1,Pan_5pulse_EIS_0dC,3.87837,0,-0.58002,,0.001,6000,0.01423,2,-2,20,10,46,16,3.87981,158.02674,-26.96351,0.01422,0,0.02,10,3,0,0,0,0,0,1.03533,0.06458,160.31058,-9.68292,-10,-10,-7.9242
2156,6/9/2017 4:03,51,EIS,24:14.7,25:18.4,2,1,Pan_5pulse_EIS_0dC,3.8803,0,-0.58002,,0.001,6000,0.01067,2,-2,20,10,47,16,3.88182,163.50779,-31.05062,0.01065,0,0.02,10,3,0,0,0,0,0,1.03855,0.0624,166.42998,-10.7526,-10,-10,-7.91299
2157,6/9/2017 4:09,51,EIS,30:31.5,31:35.2,2,1,Pan_5pulse_EIS_0dC,3.88223,0,-0.58002,,0.001,6000,0.008,2,-2,20,10,48,16,3.88449,170.28302,-36.07772,0.008,0,0.02,10,3,0,0,0,0,0,1.04571,0.06008,174.06295,-11.96231,-10,-10,-7.91299
2158,6/9/2017 4:18,51,EIS,38:53.6,39:57.3,2,1,Pan_5pulse_EIS_0dC,3.8848,0,-0.58002,,0.001,6000,0.006,2,-2,20,10,49,16,3.8868,177.82146,-42.26546,0.006,0,0.02,10,3,0,0,0,0,0,1.04967,0.05743,182.77538,-13.37024,-10,-10,-7.9242
2159,6/9/2017 4:29,51,EIS,50:03.4,51:07.1,2,1,Pan_5pulse_EIS_0dC,3.88674,0,-0.58002,,0.001,6000,0.0045,2,-2,20,10,50,16,3.88861,185.73597,-49.19827,0.00449,0,0.02,10,3,0,0,0,0,0,1.05158,0.05473,192.14141,-14.83595,-10,-10,-7.71125
2160,6/9/2017 4:44,51,EIS,04:54.8,05:58.5,2,1,Pan_5pulse_EIS_0dC,3.88867,0,-0.58002,,0.001,6000,0.00337,2,-2,20,10,51,16,3.89039,195.09389,-56.7353,0.00338,0,0.02,10,3,0,0,0,0,0,1.0578,0.05206,203.17608,-16.21497,-10,-10,-7.91299
2161,6/9/2017 5:04,51,EIS,24:41.3,25:45.0,2,1,Pan_5pulse_EIS_0dC,3.88995,0,-0.58002,,0.001,6000,0.00253,2,-2,20,10,52,16,3.89177,205.49369,-64.84722,0.00253,0,0.02,10,3,0,0,0,0,0,1.06016,0.0492,215.48276,-17.51403,-10,-10,-7.9242
2162,6/9/2017 5:30,51,EIS,51:05.4,52:09.0,2,1,Pan_5pulse_EIS_0dC,3.89124,0,-0.58002,,0.001,6000,0.0019,2,-2,20,10,53,16,3.89306,218.31837,-73.48027,0.0019,0,0.02,10,3,0,0,0,0,0,1.06941,0.04643,230.35247,-18.60189,-10,-10,-7.71125
2163,6/9/2017 6:05,51,EIS,26:14.6,27:18.3,2,1,Pan_5pulse_EIS_0dC,3.89253,0,-0.58002,,0.001,6000,0.00142,2,-2,20,10,54,16,3.89415,232.70904,-82.33216,0.00142,0,0.02,10,3,0,0,0,0,0,1.06941,0.04341,246.84424,-19.48371,-10,-10,-7.72245
2165,6/8/2017 19:38,42,EIS,59:12.9,00:21.3,2,1,Pan_5pulse_EIS_0dC,4.02442,0,-0.145,,0.001,6000,6000,2,-2,20,10,1,16,4.02556,26.92973,7.3736,6000,0,0.02,10,3,0,0,0,0,0,0.99257,0.35549,27.92097,15.31279,-10,-10,-7.52071
2166,6/8/2017 19:38,42,EIS,59:23.4,00:31.8,2,1,Pan_5pulse_EIS_0dC,4.02442,0,-0.145,,0.001,6000,4499.36526,2,-2,20,10,2,16,4.02676,26.72238,5.20089,4571.42871,0,0.02,10,3,0,0,0,0,0,0.97351,0.3576,27.22379,11.0136,-10,-10,-7.30775
2167,6/8/2017 19:39,42,EIS,59:34.0,00:42.3,2,1,Pan_5pulse_EIS_0dC,4.02506,0,-0.145,,0.001,6000,3374.04795,2,-2,20,10,3,16,4.02685,26.68449,3.2146,3428.57153,0,0.02,10,3,0,0,0,0,0,0.98619,0.36692,26.87741,6.86915,-10,-10,-7.49829
2168,6/8/2017 19:39,42,EIS,59:44.6,00:52.9,2,1,Pan_5pulse_EIS_0dC,4.02506,0,-0.145,,0.001,6000,2530.17902,2,-2,20,10,4,16,4.02696,26.85192,1.41631,2526.31567,0,0.02,10,3,0,0,0,0,0,0.99965,0.37176,26.88925,3.01929,-10,-10,-7.52071
2169,6/8/2017 19:39,42,EIS,59:55.3,01:03.6,2,1,Pan_5pulse_EIS_0dC,4.02506,0,-0.145,,0.001,6000,1897.3666,2,-2,20,10,5,16,4.02889,27.19582,-0.05404,1882.35291,0,0.02,10,3,0,0,0,0,0,0.99965,0.37172,27.19588,-0.11385,-10,-10,-7.5095
2170,6/8/2017 19:39,42,EIS,00:06.0,01:14.3,2,1,Pan_5pulse_EIS_0dC,4.02506,0,-0.145,,0.001,6000,1422.82422,2,-2,20,10,6,16,4.02717,27.64771,-1.23286,1432.83582,0,0.02,10,3,0,0,0,0,0,1.01737,0.36761,27.67519,-2.55322,-10,-10,-7.5095
2171,6/8/2017 19:39,42,EIS,00:16.8,01:25.1,2,1,Pan_5pulse_EIS_0dC,4.02506,0,-0.145,,0.001,6000,1066.96765,2,-2,20,10,7,16,4.02723,28.25583,-2.35315,1066.66663,0,0.02,10,3,0,0,0,0,0,1.02423,0.36123,28.35364,-4.76061,-10,-10,-7.52071
2172,6/8/2017 19:39,42,EIS,00:27.6,01:35.9,2,1,Pan_5pulse_EIS_0dC,4.02506,0,-0.145,,0.001,6000,800.11286,2,-2,20,10,8,16,4.01969,28.96524,-3.3381,800,0,0.02,10,3,0,0,0,0,0,1.02423,0.35269,29.15696,-6.57405,-10,-10,-7.52071
2173,6/8/2017 19:40,42,EIS,00:38.6,01:46.9,2,1,Pan_5pulse_EIS_0dC,4.02571,0,-0.145,,0.001,6000,600,2,-2,20,10,9,16,4.02743,29.7825,-4.25408,600,0,0.02,10,3,0,0,0,0,0,1.03164,0.34291,30.08479,-8.12905,-10,-10,-7.52071
2174,6/8/2017 19:40,42,EIS,00:49.7,01:58.1,2,1,Pan_5pulse_EIS_0dC,4.02571,0,-0.145,,0.001,6000,449.93653,2,-2,20,10,10,16,4.02752,30.71165,-5.12404,450.70422,0,0.02,10,3,0,0,0,0,0,1.03483,0.33235,31.13617,-9.47218,-10,-10,-7.52071
2175,6/8/2017 19:40,42,EIS,01:01.1,02:09.4,2,1,Pan_5pulse_EIS_0dC,4.02571,0,-0.145,,0.001,6000,337.4048,2,-2,20,10,11,16,4.02761,31.78844,-5.98876,336.8421,0,0.02,10,3,0,0,0,0,0,1.03877,0.32113,32.34764,-10.66914,-10,-10,-7.52071
2176,6/8/2017 19:40,42,EIS,01:12.9,02:21.2,2,1,Pan_5pulse_EIS_0dC,4.02571,0,-0.145,,0.001,6000,253.0179,2,-2,20,10,12,16,4.02773,32.97539,-6.83011,253.29816,0,0.02,10,3,0,0,0,0,0,1.0409,0.3091,33.67531,-11.70207,-10,-10,-7.5095
2177,6/8/2017 19:40,42,EIS,01:25.0,02:33.3,2,1,Pan_5pulse_EIS_0dC,4.02571,0,-0.145,,0.001,6000,189.73666,2,-2,20,10,13,16,4.02786,34.31808,-7.67678,189.72333,0,0.02,10,3,0,0,0,0,0,1.04504,0.29717,35.16623,-12.60919,-10,-10,-7.5095
2178,6/8/2017 19:41,42,EIS,01:36.5,02:44.9,2,1,Pan_5pulse_EIS_0dC,4.02571,0,-0.145,,0.001,6000,142.28242,2,-2,20,10,14,16,4.03544,35.79706,-8.51709,142.43323,0,0.02,10,3,0,0,0,0,0,1.04586,0.28423,36.79634,-13.38338,-10,-10,-7.5095
2179,6/8/2017 19:41,42,EIS,01:48.5,02:56.8,2,1,Pan_5pulse_EIS_0dC,4.02571,0,-0.145,,0.001,6000,106.69676,2,-2,20,10,15,16,4.01783,37.44224,-9.35668,106.66666,0,0.02,10,3,0,0,0,0,0,1.0485,0.27168,38.59364,-14.03065,-10,-10,-7.5095
2180,6/8/2017 19:41,42,EIS,01:59.9,03:08.3,2,1,Pan_5pulse_EIS_0dC,4.02571,0,-0.145,,0.001,6000,80.01129,2,-2,20,10,16,16,4.03853,39.22933,-10.19114,80,0,0.02,10,3,0,0,0,0,0,1.05031,0.25913,40.53146,-14.5626,-10,-10,-7.5095
2181,6/8/2017 19:41,42,EIS,02:11.8,03:20.1,2,1,Pan_5pulse_EIS_0dC,4.02635,0,-0.145,,0.001,6000,60,2,-2,20,10,17,16,4.03804,41.1365,-11.03088,60,0,0.02,10,3,0,0,0,0,0,1.05131,0.24685,42.58981,-15.0109,-10,-10,-7.5095
