Repository: ali-azary/python-postgresql

# SOH-from-EIS
State of Health of Li-ion batteries from Electrochemical Impedance Spectroscopy
the data taken from https://prod-dcd-datasets-cache-zipfiles.s3.eu-west-1.amazonaws.com/wykht8y7tg-1.zip
first data is converted and cleaned into properly-formatted csv files.
All the EIS data are combined into one file and used with GPR ML model to predict SoH with SoH, impedance, frenquency, and temperature data at hand. SoH values are calulated using nominal capacity and current Ah values.

File: EIS.csv (part 13 of 18)
id,Time Stamp,Step,Status,Prog Time,Step Time,Cycle,Cycle Level,Procedure,Voltage,Current,AhAccu,Energy,StartFreq,EndFreq,SetFreq,AAcMax,VAcMin,VAcMax,mvIdeal,Go,Status.1,U1,Zreal1,Zimg1,ActFreq,EisError,AACStart,MinIntervalTime,CountOfPeriods,UIdeal,AStart,MinDuration,MinPeriods,RemTime,VRelativ,AAmplitude,Betrag,Phase,ChamberT,ChamberSP,Temp45
2182,6/8/2017 19:41,42,EIS,02:23.1,03:31.4,2,1,Pan_5pulse_EIS_0dC,4.02635,0,-0.145,,0.001,6000,44.99365,2,-2,20,10,18,16,4.01917,43.19113,-11.88431,44.94382,0,0.02,10,3,0,0,0,0,0,1.05177,0.23479,44.79633,-15.38457,-10,-10,-7.52071
2183,6/8/2017 19:42,42,EIS,02:34.7,03:43.0,2,1,Pan_5pulse_EIS_0dC,4.02635,0,-0.145,,0.001,6000,33.74048,2,-2,20,10,19,16,4.03341,45.369,-12.76836,33.70787,0,0.02,10,3,0,0,0,0,0,1.05173,0.22315,47.13149,-15.71839,-10,-10,-7.5095
2184,6/8/2017 19:42,42,EIS,02:46.7,03:55.0,2,1,Pan_5pulse_EIS_0dC,4.02635,0,-0.145,,0.001,6000,25.30179,2,-2,20,10,20,16,4.03716,47.66624,-13.69082,25.31646,0,0.02,10,3,0,0,0,0,0,1.05166,0.21206,49.59344,-16.02526,-10,-10,-7.5095
2185,6/8/2017 19:42,42,EIS,02:58.2,04:06.5,2,1,Pan_5pulse_EIS_0dC,4.02635,0,-0.145,,0.001,6000,18.97367,2,-2,20,10,21,16,4.03484,50.10284,-14.67643,18.98734,0,0.02,10,3,0,0,0,0,0,1.05356,0.2018,52.20816,-16.32669,-10,-10,-7.5095
2186,6/8/2017 19:42,42,EIS,03:10.1,04:18.4,2,1,Pan_5pulse_EIS_0dC,4.02635,0,-0.145,,0.001,6000,14.22824,2,-2,20,10,22,16,4.03155,52.68185,-15.76213,14.21801,0,0.02,10,3,0,0,0,0,0,1.05292,0.19148,54.98929,-16.65691,-10,-10,-7.5095
2187,6/8/2017 19:42,42,EIS,03:21.6,04:29.9,2,1,Pan_5pulse_EIS_0dC,4.02635,0,-0.145,,0.001,6000,10.66968,2,-2,20,10,23,16,4.03933,55.365,-16.9456,10.67616,0,0.02,10,3,0,0,0,0,0,1.05315,0.18189,57.90023,-17.01781,-10,-10,-7.5095
2188,6/8/2017 19:43,42,EIS,03:33.3,04:41.6,2,1,Pan_5pulse_EIS_0dC,4.02635,0,-0.145,,0.001,6000,8.00113,2,-2,20,10,24,16,4.02788,58.2068,-18.31344,8,0,0.02,10,3,0,0,0,0,0,1.05315,0.17274,61.01978,-17.46499,-10,-10,-7.5095
2189,6/8/2017 19:43,42,EIS,03:45.3,04:53.6,2,1,Pan_5pulse_EIS_0dC,4.02635,0,-0.145,,0.001,6000,6,2,-2,20,10,25,16,4.03631,61.11088,-19.87101,6,0,0.02,10,3,0,0,0,0,0,1.05408,0.16383,64.26038,-18.01262,-10,-10,-7.5095
2190,6/8/2017 19:43,42,EIS,03:56.9,05:05.2,2,1,Pan_5pulse_EIS_0dC,4.02699,0,-0.145,,0.001,6000,4.49937,2,-2,20,10,26,16,4.02892,64.15767,-21.76348,4.5045,0,0.02,10,3,0,0,0,0,0,1.05451,0.15565,67.74847,-18.73789,-10,-10,-7.49829
2191,6/8/2017 19:43,42,EIS,04:08.9,05:17.2,2,1,Pan_5pulse_EIS_0dC,4.02699,0,-0.145,,0.001,6000,3.37405,2,-2,20,10,27,16,4.02839,67.412,-24.14802,3.37079,0,0.02,10,3,0,0,0,0,0,1.05701,0.14761,71.6066,-19.70831,-10,-10,-7.5095
2192,6/8/2017 19:43,42,EIS,04:20.3,05:28.6,2,1,Pan_5pulse_EIS_0dC,4.02699,0,-0.145,,0.001,6000,2.53018,2,-2,20,10,28,16,4.02893,70.92129,-27.14046,2.53378,0,0.02,10,3,0,0,0,0,0,1.06053,0.13966,75.93704,-20.94106,-10,-10,-7.5095
2193,6/8/2017 19:44,42,EIS,04:32.2,05:40.5,2,1,Pan_5pulse_EIS_0dC,4.02699,0,-0.145,,0.001,6000,1.89737,2,-2,20,10,29,16,4.02908,74.94327,-30.94689,1.89873,0,0.02,10,3,0,0,0,0,0,1.06776,0.13169,81.08146,-22.43757,-10,-10,-7.5095
2194,6/8/2017 19:44,42,EIS,04:43.4,05:51.7,2,1,Pan_5pulse_EIS_0dC,4.02699,0,-0.145,,0.001,6000,1.42282,2,-2,20,10,30,16,4.02889,79.8154,-35.69346,1.42045,0,0.02,10,3,0,0,0,0,0,1.07825,0.12332,87.43295,-24.0942,-10,-10,-7.5095
2195,6/8/2017 19:44,42,EIS,04:55.4,06:03.7,2,1,Pan_5pulse_EIS_0dC,4.02699,0,-0.145,,0.001,6000,1.06697,2,-2,20,10,31,16,4.0291,86.04056,-41.10578,1.06838,0,0.02,10,3,0,0,0,0,0,1.09067,0.11438,95.35546,-25.53609,-10,-10,-7.5095
2196,6/8/2017 19:44,42,EIS,05:07.3,06:15.6,2,1,Pan_5pulse_EIS_0dC,4.02699,0,-0.145,,0.001,6000,0.80011,2,-2,20,10,32,16,4.02929,94.03983,-46.93163,0.79957,0,0.02,10,3,0,0,0,0,0,1.10195,0.10485,105.10027,-26.522,-10,-10,-7.49829
2197,6/8/2017 19:44,42,EIS,05:18.8,06:27.1,2,1,Pan_5pulse_EIS_0dC,4.02699,0,-0.145,,0.001,6000,0.6,2,-2,20,10,33,16,4.02905,104.00824,-52.30916,0.59904,0,0.02,10,3,0,0,0,0,0,1.10742,0.09512,116.42149,-26.69932,-10,-10,-7.48708
2198,6/8/2017 19:44,42,EIS,05:29.6,06:37.9,2,1,Pan_5pulse_EIS_0dC,4.02699,0,-0.145,,0.001,6000,0.44994,2,-2,20,10,34,16,4.01942,115.41362,-56.04581,0.44964,0,0.02,10,3,0,0,0,0,0,1.10255,0.08593,128.30213,-25.90159,-10,-10,-7.5095
2199,6/8/2017 19:45,42,EIS,05:39.9,06:48.2,2,1,Pan_5pulse_EIS_0dC,4.02699,0,-0.145,,0.001,6000,0.3374,2,-2,20,10,35,16,4.02365,127.93095,-57.37439,0.33723,0,0.02,10,3,0,0,0,0,0,1.09214,0.07789,140.20752,-24.15525,-10,-10,-7.5095
2200,6/8/2017 19:45,42,EIS,05:53.5,07:01.8,2,1,Pan_5pulse_EIS_0dC,4.02699,0,-0.145,,0.001,6000,0.25302,2,-2,20,10,36,16,4.02934,142.39714,-55.76078,0.2527,0,0.02,10,3,0,0,0,0,0,1.09116,0.07135,152.9255,-21.38464,-10,-10,-7.5095
2201,6/8/2017 19:45,42,EIS,06:11.4,07:19.8,2,1,Pan_5pulse_EIS_0dC,4.02764,0,-0.145,,0.001,6000,0.18974,2,-2,20,10,37,16,4.02961,155.25389,-51.91689,0.18978,0,0.02,10,3,0,0,0,0,0,1.07042,0.06539,163.70441,-18.48993,-10,-10,-7.49829
2202,6/8/2017 19:46,42,EIS,06:34.2,07:42.5,2,1,Pan_5pulse_EIS_0dC,4.02764,0,-0.145,,0.001,6000,0.14228,2,-2,20,10,38,16,4.02589,166.0129,-46.90632,0.14248,0,0.02,10,3,0,0,0,0,0,1.05418,0.06111,172.51228,-15.77744,-10,-10,-7.49829
2203,6/8/2017 19:46,42,EIS,07:04.2,08:12.5,2,1,Pan_5pulse_EIS_0dC,4.02764,0,-0.145,,0.001,6000,0.1067,2,-2,20,10,39,16,4.02985,175.23864,-41.6081,0.10678,0,0.02,10,3,0,0,0,0,0,1.0436,0.05794,180.11056,-13.35679,-10,-10,-7.49829
2204,6/8/2017 19:47,42,EIS,07:43.2,08:51.5,2,1,Pan_5pulse_EIS_0dC,4.02764,0,-0.145,,0.001,6000,0.08001,2,-2,20,10,40,16,4.02804,182.27239,-36.84694,0.07999,0,0.02,10,3,0,0,0,0,0,1.0325,0.05552,185.95946,-11.42851,-10,-10,-7.49829
2205,6/8/2017 19:48,42,EIS,08:35.0,09:43.3,2,1,Pan_5pulse_EIS_0dC,4.02828,0,-0.145,,0.001,6000,0.06,2,-2,20,10,41,16,4.03035,188.16185,-33.14493,0.05994,0,0.02,10,3,0,0,0,0,0,1.02792,0.0538,191.05881,-9.99023,-10,-10,-7.5095
2206,6/8/2017 19:49,42,EIS,09:43.0,10:51.4,2,1,Pan_5pulse_EIS_0dC,4.02828,0,-0.145,,0.001,6000,0.04499,2,-2,20,10,42,16,4.03061,192.92437,-30.45792,0.04507,0,0.02,10,3,0,0,0,0,0,1.02174,0.05231,195.31384,-8.97152,-10,-10,-7.49829
2207,6/8/2017 19:50,42,EIS,11:13.6,12:21.9,2,1,Pan_5pulse_EIS_0dC,4.02892,0,-0.145,,0.001,6000,0.03374,2,-2,20,10,43,16,4.03005,197.40476,-28.84717,0.03377,0,0.02,10,3,0,0,0,0,0,1.02136,0.0512,199.50137,-8.31391,-10,-10,-7.52071
2208,6/8/2017 19:52,42,EIS,13:14.2,14:22.5,2,1,Pan_5pulse_EIS_0dC,4.02957,0,-0.145,,0.001,6000,0.0253,2,-2,20,10,44,16,4.03087,201.79071,-28.26361,0.02531,0,0.02,10,3,0,0,0,0,0,1.02221,0.05017,203.76045,-7.97321,-10,-10,-7.52071
2209,6/8/2017 19:55,42,EIS,15:54.0,17:02.3,2,1,Pan_5pulse_EIS_0dC,4.03021,0,-0.145,,0.001,6000,0.01897,2,-2,20,10,45,16,4.03177,206.1744,-28.6704,0.01896,0,0.02,10,3,0,0,0,0,0,1.02096,0.04905,208.1583,-7.91672,-10,-10,-7.5095
2210,6/8/2017 19:58,42,EIS,19:27.0,20:35.3,2,1,Pan_5pulse_EIS_0dC,4.0315,0,-0.145,,0.001,6000,0.01423,2,-2,20,10,46,16,4.03351,211.45955,-30.05235,0.01422,0,0.02,10,3,0,0,0,0,0,1.02588,0.04803,213.58437,-8.08863,-10,-10,-7.30775
2211,6/8/2017 20:03,42,EIS,24:10.2,25:18.5,2,1,Pan_5pulse_EIS_0dC,4.03279,0,-0.145,,0.001,6000,0.01067,2,-2,20,10,47,16,4.0346,216.66689,-32.35013,0.01065,0,0.02,10,3,0,0,0,0,0,1.0253,0.0468,219.06865,-8.49199,-10,-10,-7.5095
2212,6/8/2017 20:09,42,EIS,30:26.9,31:35.2,2,1,Pan_5pulse_EIS_0dC,4.03407,0,-0.145,,0.001,6000,0.008,2,-2,20,10,48,16,4.036,223.01091,-35.5964,0.008,0,0.02,10,3,0,0,0,0,0,1.03098,0.04565,225.83394,-9.0689,-10,-10,-7.49829
2213,6/8/2017 20:18,42,EIS,38:49.2,39:57.5,2,1,Pan_5pulse_EIS_0dC,4.03536,0,-0.145,,0.001,6000,0.006,2,-2,20,10,49,16,4.03732,230.16353,-39.67011,0.006,0,0.02,10,3,0,0,0,0,0,1.03481,0.04431,233.5572,-9.7792,-10,-10,-7.5095
2214,6/8/2017 20:29,42,EIS,49:59.0,51:07.4,2,1,Pan_5pulse_EIS_0dC,4.03729,0,-0.145,,0.001,6000,0.0045,2,-2,20,10,50,16,4.03896,238.11536,-44.85123,0.00449,0,0.02,10,3,0,0,0,0,0,1.0371,0.0428,242.30261,-10.66721,-10,-10,-7.5095
2215,6/8/2017 20:44,42,EIS,04:50.5,05:58.8,2,1,Pan_5pulse_EIS_0dC,4.03858,0,-0.145,,0.001,6000,0.00337,2,-2,20,10,51,16,4.04085,247.91791,-51.06626,0.00338,0,0.02,10,3,0,0,0,0,0,1.04455,0.04127,253.1226,-11.63903,-10,-10,-7.29654
2216,6/8/2017 21:04,42,EIS,24:37.0,25:45.3,2,1,Pan_5pulse_EIS_0dC,4.04115,0,-0.145,,0.001,6000,0.00253,2,-2,20,10,52,16,4.04295,259.18487,-58.38111,0.00253,0,0.02,10,3,0,0,0,0,0,1.04919,0.03949,265.67866,-12.69396,-10,-10,-7.29654
2217,6/8/2017 21:30,42,EIS,51:01.0,52:09.3,2,1,Pan_5pulse_EIS_0dC,4.04308,0,-0.145,,0.001,6000,0.0019,2,-2,20,10,53,16,4.04477,272.92037,-66.16841,0.0019,0,0.02,10,3,0,0,0,0,0,1.0571,0.03764,280.82697,-13.62816,-10,-10,-7.5095
2218,6/8/2017 22:05,42,EIS,26:10.3,27:18.6,2,1,Pan_5pulse_EIS_0dC,4.04501,0,-0.145,,0.001,6000,0.00142,2,-2,20,10,54,16,4.04664,287.70778,-74.46413,0.00142,0,0.02,10,3,0,0,0,0,0,1.0571,0.03563,297.18794,-14.5108,-10,-10,-7.73366
2220,6/9/2017 11:18,51,EIS,39:22.9,00:21.4,4,1,Pan_5pulse_EIS_0dC,3.68471,0,-1.16001,,0.001,6000,6000,2,-2,20,10,1,16,3.68621,27.31362,7.6033,6000,0,0.02,10,3,0,0,0,0,0,0.99287,0.35019,28.35214,15.55561,-10,-10,-7.93541
2221,6/9/2017 11:19,51,EIS,39:33.7,00:32.2,4,1,Pan_5pulse_EIS_0dC,3.68471,0,-1.16001,,0.001,6000,4499.36526,2,-2,20,10,2,16,3.68536,27.11828,5.3932,4571.42871,0,0.02,10,3,0,0,0,0,0,0.97377,0.35219,27.64937,11.24804,-10,-10,-7.93541
2222,6/9/2017 11:19,51,EIS,39:44.4,00:42.9,4,1,Pan_5pulse_EIS_0dC,3.68471,0,-1.16001,,0.001,6000,3374.04795,2,-2,20,10,3,16,3.68454,27.0845,3.38633,3428.57153,0,0.02,10,3,0,0,0,0,0,0.98607,0.36126,27.29537,7.12661,-10,-10,-7.93541
2223,6/9/2017 11:19,51,EIS,39:55.2,00:53.7,4,1,Pan_5pulse_EIS_0dC,3.68471,0,-1.16001,,0.001,6000,2530.17902,2,-2,20,10,4,16,3.6864,27.2524,1.58027,2526.31567,0,0.02,10,3,0,0,0,0,0,0.99937,0.3661,27.29818,3.31867,-10,-10,-7.93541
2224,6/9/2017 11:19,51,EIS,40:05.9,01:04.4,4,1,Pan_5pulse_EIS_0dC,3.68471,0,-1.16001,,0.001,6000,1897.3666,2,-2,20,10,5,16,3.68601,27.58884,0.11675,1882.35291,0,0.02,10,3,0,0,0,0,0,1.0102,0.36616,27.58908,0.24246,-10,-10,-7.93541
2225,6/9/2017 11:19,51,EIS,40:16.6,01:15.1,4,1,Pan_5pulse_EIS_0dC,3.68471,0,-1.16001,,0.001,6000,1422.82422,2,-2,20,10,6,16,3.68132,28.02465,-1.04549,1432.83582,0,0.02,10,3,0,0,0,0,0,1.0102,0.36237,28.04414,-2.13649,-10,-10,-7.93541
2226,6/9/2017 11:19,51,EIS,40:27.5,01:26.0,4,1,Pan_5pulse_EIS_0dC,3.68471,0,-1.16001,,0.001,6000,1066.96765,2,-2,20,10,7,16,3.68223,28.60935,-2.14014,1066.66663,0,0.02,10,3,0,0,0,0,0,1.02272,0.35648,28.68929,-4.27808,-10,-10,-7.93541
2227,6/9/2017 11:20,51,EIS,40:38.5,01:37.0,4,1,Pan_5pulse_EIS_0dC,3.68471,0,-1.16001,,0.001,6000,800.11286,2,-2,20,10,8,16,3.68697,29.2892,-3.09237,800,0,0.02,10,3,0,0,0,0,0,1.02655,0.34855,29.452,-6.02698,-10,-10,-7.93541
2228,6/9/2017 11:20,51,EIS,40:49.5,01:48.0,4,1,Pan_5pulse_EIS_0dC,3.68535,0,-1.16001,,0.001,6000,600,2,-2,20,10,9,16,3.682,30.07122,-3.96965,600,0,0.02,10,3,0,0,0,0,0,1.0298,0.33951,30.3321,-7.52004,-10,-10,-7.93541
2229,6/9/2017 11:20,51,EIS,41:00.8,01:59.2,4,1,Pan_5pulse_EIS_0dC,3.68535,0,-1.16001,,0.001,6000,449.93653,2,-2,20,10,10,16,3.69531,30.95635,-4.79433,450.70422,0,0.02,10,3,0,0,0,0,0,1.03256,0.32962,31.3254,-8.80367,-10,-10,-7.93541
2230,6/9/2017 11:20,51,EIS,41:12.2,02:10.7,4,1,Pan_5pulse_EIS_0dC,3.68535,0,-1.16001,,0.001,6000,337.4048,2,-2,20,10,11,16,3.68683,31.97405,-5.60781,336.8421,0,0.02,10,3,0,0,0,0,0,1.03256,0.31917,32.46209,-9.94772,-10,-10,-7.93541
2231,6/9/2017 11:20,51,EIS,41:24.0,02:22.5,4,1,Pan_5pulse_EIS_0dC,3.68535,0,-1.16001,,0.001,6000,253.0179,2,-2,20,10,12,16,3.68689,33.09512,-6.39406,253.29816,0,0.02,10,3,0,0,0,0,0,1.03821,0.30801,33.70714,-10.93497,-10,-10,-7.93541
2232,6/9/2017 11:21,51,EIS,41:36.2,02:34.7,4,1,Pan_5pulse_EIS_0dC,3.68535,0,-1.16001,,0.001,6000,189.73666,2,-2,20,10,13,16,3.67752,34.35764,-7.18611,189.72333,0,0.02,10,3,0,0,0,0,0,1.04218,0.29691,35.10111,-11.81346,-10,-10,-7.93541
2233,6/9/2017 11:21,51,EIS,41:47.8,02:46.3,4,1,Pan_5pulse_EIS_0dC,3.68535,0,-1.16001,,0.001,6000,142.28242,2,-2,20,10,14,16,3.69454,35.74172,-7.97262,142.43323,0,0.02,10,3,0,0,0,0,0,1.04271,0.28474,36.62012,-12.57466,-10,-10,-7.93541
2234,6/9/2017 11:21,51,EIS,41:59.9,02:58.4,4,1,Pan_5pulse_EIS_0dC,3.68535,0,-1.16001,,0.001,6000,106.69676,2,-2,20,10,15,16,3.68584,37.27034,-8.75874,106.66666,0,0.02,10,3,0,0,0,0,0,1.04517,0.27299,38.28569,-13.22486,-10,-10,-7.93541
2235,6/9/2017 11:21,51,EIS,42:11.4,03:09.9,4,1,Pan_5pulse_EIS_0dC,3.68535,0,-1.16001,,0.001,6000,80.01129,2,-2,20,10,16,16,3.68711,38.93084,-9.55019,80,0,0.02,10,3,0,0,0,0,0,1.04721,0.26125,40.08511,-13.78315,-10,-10,-7.9242
2236,6/9/2017 11:21,51,EIS,42:23.2,03:21.7,4,1,Pan_5pulse_EIS_0dC,3.68535,0,-1.16001,,0.001,6000,60,2,-2,20,10,17,16,3.6868,40.70622,-10.36082,60,0,0.02,10,3,0,0,0,0,0,1.04721,0.24957,42.00408,-14.28008,-10,-10,-7.93541
2237,6/9/2017 11:22,51,EIS,42:34.6,03:33.1,4,1,Pan_5pulse_EIS_0dC,3.686,0,-1.16001,,0.001,6000,44.99365,2,-2,20,10,18,16,3.68226,42.62739,-11.19891,44.94382,0,0.02,10,3,0,0,0,0,0,1.04921,0.23806,44.07391,-14.71989,-10,-10,-7.93541
2238,6/9/2017 11:22,51,EIS,42:46.3,03:44.7,4,1,Pan_5pulse_EIS_0dC,3.686,0,-1.16001,,0.001,6000,33.74048,2,-2,20,10,19,16,3.67892,44.67777,-12.07628,33.70787,0,0.02,10,3,0,0,0,0,0,1.04921,0.2268,46.28109,-15.12545,-10,-10,-7.93541
2239,6/9/2017 11:22,51,EIS,42:58.3,03:56.7,4,1,Pan_5pulse_EIS_0dC,3.686,0,-1.16001,,0.001,6000,25.30179,2,-2,20,10,20,16,3.69241,46.88022,-13.00385,25.31646,0,0.02,10,3,0,0,0,0,0,1.04966,0.21597,48.65034,-15.5032,-10,-10,-7.94662
2240,6/9/2017 11:22,51,EIS,43:09.9,04:08.3,4,1,Pan_5pulse_EIS_0dC,3.686,0,-1.16001,,0.001,6000,18.97367,2,-2,20,10,21,16,3.69372,49.25528,-13.98304,18.98734,0,0.02,10,3,0,0,0,0,0,1.05323,0.2057,51.20164,-15.84867,-10,-10,-7.93541
2241,6/9/2017 11:22,51,EIS,43:21.7,04:20.2,4,1,Pan_5pulse_EIS_0dC,3.686,0,-1.16001,,0.001,6000,14.22824,2,-2,20,10,22,16,3.69788,51.81659,-15.01773,14.21801,0,0.02,10,3,0,0,0,0,0,1.05335,0.19525,53.94897,-16.1629,-10,-10,-7.93541
2242,6/9/2017 11:23,51,EIS,43:33.3,04:31.7,4,1,Pan_5pulse_EIS_0dC,3.686,0,-1.16001,,0.001,6000,10.66968,2,-2,20,10,23,16,3.6945,54.54317,-16.08766,10.67616,0,0.02,10,3,0,0,0,0,0,1.05419,0.18538,56.86625,-16.43357,-10,-10,-7.73366
2243,6/9/2017 11:23,51,EIS,43:45.1,04:43.6,4,1,Pan_5pulse_EIS_0dC,3.686,0,-1.16001,,0.001,6000,8.00113,2,-2,20,10,24,16,3.68756,57.50206,-17.24129,8,0,0.02,10,3,0,0,0,0,0,1.056,0.17591,60.03124,-16.69072,-10,-10,-7.93541
2244,6/9/2017 11:23,51,EIS,43:57.2,04:55.7,4,1,Pan_5pulse_EIS_0dC,3.686,0,-1.16001,,0.001,6000,6,2,-2,20,10,25,16,3.69651,60.60119,-18.43085,6,0,0.02,10,3,0,0,0,0,0,1.05479,0.16652,63.34193,-16.91627,-10,-10,-7.9242
2245,6/9/2017 11:23,51,EIS,44:08.8,05:07.3,4,1,Pan_5pulse_EIS_0dC,3.686,0,-1.16001,,0.001,6000,4.49937,2,-2,20,10,26,16,3.68033,63.87576,-19.70446,4.5045,0,0.02,10,3,0,0,0,0,0,1.05564,0.15792,66.84593,-17.14401,-10,-10,-7.93541
2246,6/9/2017 11:23,51,EIS,44:20.9,05:19.4,4,1,Pan_5pulse_EIS_0dC,3.686,0,-1.16001,,0.001,6000,3.37405,2,-2,20,10,27,16,3.68727,67.40507,-21.13785,3.37079,0,0.02,10,3,0,0,0,0,0,1.05682,0.1496,70.64172,-17.41113,-10,-10,-7.93541
2247,6/9/2017 11:24,51,EIS,44:32.3,05:30.7,4,1,Pan_5pulse_EIS_0dC,3.686,0,-1.16001,,0.001,6000,2.53018,2,-2,20,10,28,16,3.68775,71.23765,-22.75228,2.53378,0,0.02,10,3,0,0,0,0,0,1.05854,0.14155,74.78281,-17.71273,-10,-10,-7.93541
2248,6/9/2017 11:24,51,EIS,44:44.1,05:42.6,4,1,Pan_5pulse_EIS_0dC,3.68664,0,-1.16001,,0.001,6000,1.89737,2,-2,20,10,29,16,3.68779,75.51976,-24.50345,1.89873,0,0.02,10,3,0,0,0,0,0,1.06162,0.13371,79.39555,-17.97639,-10,-10,-7.93541
2249,6/9/2017 11:24,51,EIS,44:55.4,05:53.9,4,1,Pan_5pulse_EIS_0dC,3.68664,0,-1.16001,,0.001,6000,1.42282,2,-2,20,10,30,16,3.68779,80.44484,-26.28091,1.42045,0,0.02,10,3,0,0,0,0,0,1.0659,0.12595,84.62894,-18.09194,-10,-10,-7.93541
2250,6/9/2017 11:24,51,EIS,45:07.3,06:05.8,4,1,Pan_5pulse_EIS_0dC,3.68664,0,-1.16001,,0.001,6000,1.06697,2,-2,20,10,31,16,3.6879,86.07297,-27.69892,1.06838,0,0.02,10,3,0,0,0,0,0,1.06846,0.11817,90.42005,-17.83856,-10,-10,-7.9242
2251,6/9/2017 11:24,51,EIS,45:19.4,06:17.9,4,1,Pan_5pulse_EIS_0dC,3.68664,0,-1.16001,,0.001,6000,0.80011,2,-2,20,10,32,16,3.67754,92.31228,-28.38088,0.79957,0,0.02,10,3,0,0,0,0,0,1.06791,0.11058,96.57656,-17.08974,-10,-10,-7.93541
2252,6/9/2017 11:24,51,EIS,45:31.0,06:29.5,4,1,Pan_5pulse_EIS_0dC,3.68664,0,-1.16001,,0.001,6000,0.6,2,-2,20,10,33,16,3.68296,98.6071,-28.00999,0.59904,0,0.02,10,3,0,0,0,0,0,1.0611,0.10351,102.50815,-15.85755,-10,-10,-7.9242
2253,6/9/2017 11:25,51,EIS,45:41.8,06:40.3,4,1,Pan_5pulse_EIS_0dC,3.68664,0,-1.16001,,0.001,6000,0.44994,2,-2,20,10,34,16,3.68045,104.39137,-26.49381,0.44964,0,0.02,10,3,0,0,0,0,0,1.0511,0.09759,107.70088,-14.2406,-10,-10,-7.93541
2254,6/9/2017 11:25,51,EIS,45:52.2,06:50.6,4,1,Pan_5pulse_EIS_0dC,3.68664,0,-1.16001,,0.001,6000,0.3374,2,-2,20,10,35,16,3.6835,109.52727,-24.21983,0.33723,0,0.02,10,3,0,0,0,0,0,1.04131,0.09283,112.17319,-12.46919,-10,-10,-7.9242
2255,6/9/2017 11:25,51,EIS,46:05.8,07:04.3,4,1,Pan_5pulse_EIS_0dC,3.68664,0,-1.16001,,0.001,6000,0.25302,2,-2,20,10,36,16,3.68354,114.51701,-21.45754,0.2527,0,0.02,10,3,0,0,0,0,0,1.03902,0.08918,116.50996,-10.6127,-10,-10,-7.93541
2256,6/9/2017 11:25,51,EIS,46:23.8,07:22.2,4,1,Pan_5pulse_EIS_0dC,3.68664,0,-1.16001,,0.001,6000,0.18974,2,-2,20,10,37,16,3.6846,118.3764,-18.73417,0.18978,0,0.02,10,3,0,0,0,0,0,1.02844,0.08581,119.84966,-8.99301,-10,-10,-7.9242
2257,6/9/2017 11:26,51,EIS,46:46.4,07:44.9,4,1,Pan_5pulse_EIS_0dC,3.68664,0,-1.16001,,0.001,6000,0.14228,2,-2,20,10,38,16,3.68662,121.3456,-16.33719,0.14248,0,0.02,10,3,0,0,0,0,0,1.02171,0.08345,122.44043,-7.66783,-10,-10,-7.93541
2258,6/9/2017 11:26,51,EIS,47:16.5,08:15.0,4,1,Pan_5pulse_EIS_0dC,3.68664,0,-1.16001,,0.001,6000,0.1067,2,-2,20,10,39,16,3.68549,123.73616,-14.45044,0.10678,0,0.02,10,3,0,0,0,0,0,1.01718,0.08165,124.57709,-6.66108,-10,-10,-7.93541
2259,6/9/2017 11:27,51,EIS,47:55.6,08:54.1,4,1,Pan_5pulse_EIS_0dC,3.68664,0,-1.16001,,0.001,6000,0.08001,2,-2,20,10,40,16,3.68751,125.53354,-13.11994,0.07999,0,0.02,10,3,0,0,0,0,0,1.01344,0.08029,126.21728,-5.96652,-10,-10,-7.93541
2260,6/9/2017 11:28,51,EIS,48:47.5,09:46.0,4,1,Pan_5pulse_EIS_0dC,3.68664,0,-1.16001,,0.001,6000,0.06,2,-2,20,10,41,16,3.68854,127.12561,-12.3325,0.05994,0,0.02,10,3,0,0,0,0,0,1.0122,0.07925,127.7224,-5.54095,-10,-10,-7.93541
2261,6/9/2017 11:29,51,EIS,49:55.5,10:54.0,4,1,Pan_5pulse_EIS_0dC,3.68664,0,-1.16001,,0.001,6000,0.04499,2,-2,20,10,42,16,3.68863,128.452,-12.11821,0.04507,0,0.02,10,3,0,0,0,0,0,1.00973,0.07826,129.02236,-5.38936,-10,-10,-7.93541
2262,6/9/2017 11:30,51,EIS,51:26.0,12:24.5,4,1,Pan_5pulse_EIS_0dC,3.68728,0,-1.16001,,0.001,6000,0.03374,2,-2,20,10,43,16,3.68842,129.88181,-12.55897,0.03377,0,0.02,10,3,0,0,0,0,0,1.01119,0.07749,130.4876,-5.52306,-10,-10,-7.93541
2263,6/9/2017 11:32,51,EIS,53:26.7,14:25.2,4,1,Pan_5pulse_EIS_0dC,3.68728,0,-1.16001,,0.001,6000,0.0253,2,-2,20,10,44,16,3.68921,131.32691,-13.53147,0.02531,0,0.02,10,3,0,0,0,0,0,1.01269,0.07671,132.02219,-5.8828,-10,-10,-7.9242
2264,6/9/2017 11:35,51,EIS,56:06.6,17:05.1,4,1,Pan_5pulse_EIS_0dC,3.68793,0,-1.16001,,0.001,6000,0.01897,2,-2,20,10,45,16,3.68915,133.19619,-15.22538,0.01896,0,0.02,10,3,0,0,0,0,0,1.01494,0.07571,134.06356,-6.52106,-10,-10,-7.94662
2265,6/9/2017 11:39,51,EIS,59:39.6,20:38.0,4,1,Pan_5pulse_EIS_0dC,3.68857,0,-1.16001,,0.001,6000,0.01423,2,-2,20,10,46,16,3.69,135.38751,-17.44449,0.01422,0,0.02,10,3,0,0,0,0,0,1.0182,0.07459,136.50673,-7.34203,-10,-10,-7.93541
2266,6/9/2017 11:43,51,EIS,04:22.9,25:21.3,4,1,Pan_5pulse_EIS_0dC,3.68857,0,-1.16001,,0.001,6000,0.01067,2,-2,20,10,47,16,3.69049,137.87641,-20.40509,0.01065,0,0.02,10,3,0,0,0,0,0,1.02078,0.07324,139.37816,-8.41841,-10,-10,-7.93541
2267,6/9/2017 11:50,51,EIS,10:39.7,31:38.1,4,1,Pan_5pulse_EIS_0dC,3.68921,0,-1.16001,,0.001,6000,0.008,2,-2,20,10,48,16,3.69087,141.04114,-23.98136,0.008,0,0.02,10,3,0,0,0,0,0,1.02678,0.07177,143.06541,-9.64977,-10,-10,-7.93541
2268,6/9/2017 11:58,51,EIS,19:01.9,40:00.3,4,1,Pan_5pulse_EIS_0dC,3.6905,0,-1.16001,,0.001,6000,0.006,2,-2,20,10,49,16,3.69166,145.28266,-28.27399,0.006,0,0.02,10,3,0,0,0,0,0,1.03412,0.06987,148.00834,-11.01288,-10,-10,-7.94662
2269,6/9/2017 12:09,51,EIS,30:11.8,51:10.3,4,1,Pan_5pulse_EIS_0dC,3.69114,0,-1.16001,,0.001,6000,0.0045,2,-2,20,10,50,16,3.69262,150.42126,-33.51169,0.00449,0,0.02,10,3,0,0,0,0,0,1.0414,0.06758,154.10902,-12.55957,-10,-10,-7.9242
2270,6/9/2017 12:24,51,EIS,45:03.3,06:01.7,4,1,Pan_5pulse_EIS_0dC,3.69179,0,-1.16001,,0.001,6000,0.00337,2,-2,20,10,51,16,3.69346,156.89313,-39.37922,0.00338,0,0.02,10,3,0,0,0,0,0,1.0497,0.06489,161.75963,-14.08983,-10,-10,-7.9242
2271,6/9/2017 12:44,51,EIS,04:49.8,25:48.2,4,1,Pan_5pulse_EIS_0dC,3.69243,0,-1.16001,,0.001,6000,0.00253,2,-2,20,10,52,16,3.69404,164.59733,-46.37284,0.00253,0,0.02,10,3,0,0,0,0,0,1.05674,0.0618,171.00504,-15.73439,-10,-10,-7.9242
2272,6/9/2017 13:10,51,EIS,31:13.8,52:12.3,4,1,Pan_5pulse_EIS_0dC,3.69307,0,-1.16001,,0.001,6000,0.0019,2,-2,20,10,53,16,3.69497,174.08305,-54.1154,0.0019,0,0.02,10,3,0,0,0,0,0,1.06635,0.05849,182.30026,-17.26836,-10,-10,-7.93541
2273,6/9/2017 13:45,51,EIS,06:23.1,27:21.6,4,1,Pan_5pulse_EIS_0dC,3.69436,0,-1.16001,,0.001,6000,0.00142,2,-2,20,10,54,16,3.69542,184.80816,-63.26171,0.00142,0,0.02,10,3,0,0,0,0,0,1.06635,0.05485,195.33587,-18.8966,-10,-10,-7.9242
2275,6/9/2017 22:48,58,EIS,09:30.7,00:21.4,1,1,Pan_5pulse_EIS_0dC,3.46403,0,-2.03001,,0.001,6000,6000,2,-2,20,10,1,16,3.46455,28.07208,7.57883,6000,0,0.02,10,3,0,0,0,0,0,0.99229,0.34126,29.07715,15.10837,-10,-10,-7.70004
2276,6/9/2017 22:49,58,EIS,09:41.4,00:32.1,1,1,Pan_5pulse_EIS_0dC,3.46403,0,-2.03001,,0.001,6000,4499.36526,2,-2,20,10,2,16,3.46451,27.90792,5.34371,4571.42871,0,0.02,10,3,0,0,0,0,0,0.97578,0.3434,28.41491,10.8396,-10,-10,-7.91299
2277,6/9/2017 22:49,58,EIS,09:52.0,00:42.7,1,1,Pan_5pulse_EIS_0dC,3.46403,0,-2.03001,,0.001,6000,3374.04795,2,-2,20,10,3,16,3.46571,27.91013,3.32188,3428.57153,0,0.02,10,3,0,0,0,0,0,0.98806,0.35153,28.10712,6.78744,-10,-10,-7.91299
2278,6/9/2017 22:49,58,EIS,10:02.8,00:53.5,1,1,Pan_5pulse_EIS_0dC,3.46403,0,-2.03001,,0.001,6000,2530.17902,2,-2,20,10,4,16,3.46284,28.11082,1.50971,2526.31567,0,0.02,10,3,0,0,0,0,0,1.0009,0.35554,28.15133,3.07416,-10,-10,-7.71125
2279,6/9/2017 22:49,58,EIS,10:13.5,01:04.2,1,1,Pan_5pulse_EIS_0dC,3.46403,0,-2.03001,,0.001,6000,1897.3666,2,-2,20,10,5,16,3.46592,28.47399,0.04781,1882.35291,0,0.02,10,3,0,0,0,0,0,1.011,0.35506,28.47403,0.09621,-10,-10,-7.70004
2280,6/9/2017 22:49,58,EIS,10:24.3,01:15.1,1,1,Pan_5pulse_EIS_0dC,3.46467,0,-2.03001,,0.001,6000,1422.82422,2,-2,20,10,6,16,3.46603,28.93213,-1.10808,1432.83582,0,0.02,10,3,0,0,0,0,0,1.01652,0.35109,28.95334,-2.19332,-10,-10,-7.91299
2281,6/9/2017 22:50,58,EIS,10:35.1,01:25.9,1,1,Pan_5pulse_EIS_0dC,3.46467,0,-2.03001,,0.001,6000,1066.96765,2,-2,20,10,7,16,3.47182,29.53717,-2.19122,1066.66663,0,0.02,10,3,0,0,0,0,0,1.02273,0.3453,29.61834,-4.24272,-10,-10,-7.70004
2282,6/9/2017 22:50,58,EIS,10:46.0,01:36.8,1,1,Pan_5pulse_EIS_0dC,3.46467,0,-2.03001,,0.001,6000,800.11286,2,-2,20,10,8,16,3.47376,30.23215,-3.12837,800,0,0.02,10,3,0,0,0,0,0,1.02616,0.33762,30.39358,-5.90783,-10,-10,-7.70004
2283,6/9/2017 22:50,58,EIS,10:57.1,01:47.8,1,1,Pan_5pulse_EIS_0dC,3.46467,0,-2.03001,,0.001,6000,600,2,-2,20,10,9,16,3.47456,31.0265,-3.9877,600,0,0.02,10,3,0,0,0,0,0,1.02906,0.32897,31.28171,-7.32383,-10,-10,-7.90179
2284,6/9/2017 22:50,58,EIS,11:08.2,01:59.0,1,1,Pan_5pulse_EIS_0dC,3.46467,0,-2.03001,,0.001,6000,449.93653,2,-2,20,10,10,16,3.45788,31.92146,-4.79383,450.70422,0,0.02,10,3,0,0,0,0,0,1.03177,0.31964,32.27941,-8.54062,-10,-10,-7.91299
2285,6/9/2017 22:50,58,EIS,11:19.6,02:10.3,1,1,Pan_5pulse_EIS_0dC,3.46531,0,-2.03001,,0.001,6000,337.4048,2,-2,20,10,11,16,3.47398,32.94429,-5.58428,336.8421,0,0.02,10,3,0,0,0,0,0,1.03503,0.30976,33.41422,-9.62057,-10,-10,-7.90179
2286,6/9/2017 22:51,58,EIS,11:31.5,02:22.2,1,1,Pan_5pulse_EIS_0dC,3.46531,0,-2.03001,,0.001,6000,253.0179,2,-2,20,10,12,16,3.47638,34.05949,-6.34663,253.29816,0,0.02,10,3,0,0,0,0,0,1.03663,0.29921,34.64576,-10.55542,-10,-10,-7.91299
2287,6/9/2017 22:51,58,EIS,11:43.6,02:34.4,1,1,Pan_5pulse_EIS_0dC,3.46531,0,-2.03001,,0.001,6000,189.73666,2,-2,20,10,13,16,3.47312,35.30747,-7.10983,189.72333,0,0.02,10,3,0,0,0,0,0,1.0404,0.28887,36.0162,-11.38534,-10,-10,-7.91299
2288,6/9/2017 22:51,58,EIS,11:55.2,02:46.0,1,1,Pan_5pulse_EIS_0dC,3.46531,0,-2.03001,,0.001,6000,142.28242,2,-2,20,10,14,16,3.46701,36.66866,-7.86856,142.43323,0,0.02,10,3,0,0,0,0,0,1.0407,0.2775,37.5034,-12.11117,-10,-10,-7.70004
2289,6/9/2017 22:51,58,EIS,12:07.3,02:58.0,1,1,Pan_5pulse_EIS_0dC,3.46531,0,-2.03001,,0.001,6000,106.69676,2,-2,20,10,15,16,3.47146,38.166,-8.63388,106.66666,0,0.02,10,3,0,0,0,0,0,1.04304,0.26655,39.13039,-12.74685,-10,-10,-7.91299
2290,6/9/2017 22:51,58,EIS,12:18.7,03:09.5,1,1,Pan_5pulse_EIS_0dC,3.46531,0,-2.03001,,0.001,6000,80.01129,2,-2,20,10,16,16,3.46386,39.7825,-9.40873,80,0,0.02,10,3,0,0,0,0,0,1.04496,0.25562,40.87997,-13.3062,-10,-10,-7.70004
2291,6/9/2017 22:51,58,EIS,12:30.6,03:21.3,1,1,Pan_5pulse_EIS_0dC,3.46596,0,-2.03001,,0.001,6000,60,2,-2,20,10,17,16,3.46739,41.5053,-10.21493,60,0,0.02,10,3,0,0,0,0,0,1.04595,0.2447,42.74383,-13.82636,-10,-10,-7.89058
2292,6/9/2017 22:52,58,EIS,12:41.9,03:32.7,1,1,Pan_5pulse_EIS_0dC,3.46596,0,-2.03001,,0.001,6000,44.99365,2,-2,20,10,18,16,3.4675,43.3671,-11.06832,44.94382,0,0.02,10,3,0,0,0,0,0,1.04714,0.23396,44.75727,-14.3176,-10,-10,-7.91299
2293,6/9/2017 22:52,58,EIS,12:53.6,03:44.3,1,1,Pan_5pulse_EIS_0dC,3.46596,0,-2.03001,,0.001,6000,33.74048,2,-2,20,10,19,16,3.46762,45.36233,-11.98602,33.70787,0,0.02,10,3,0,0,0,0,0,1.04792,0.22334,46.91914,-14.80091,-10,-10,-7.85695
2294,6/9/2017 22:52,58,EIS,13:05.7,03:56.4,1,1,Pan_5pulse_EIS_0dC,3.46596,0,-2.03001,,0.001,6000,25.30179,2,-2,20,10,20,16,3.46807,47.50263,-12.97289,25.31646,0,0.02,10,3,0,0,0,0,0,1.04897,0.21302,49.24222,-15.27491,-10,-10,-7.71125
2295,6/9/2017 22:52,58,EIS,13:17.2,04:08.0,1,1,Pan_5pulse_EIS_0dC,3.46596,0,-2.03001,,0.001,6000,18.97367,2,-2,20,10,21,16,3.46128,49.82691,-14.03909,18.98734,0,0.02,10,3,0,0,0,0,0,1.05212,0.20324,51.76694,-15.73556,-10,-10,-7.9242
2296,6/9/2017 22:52,58,EIS,13:29.1,04:19.8,1,1,Pan_5pulse_EIS_0dC,3.46596,0,-2.03001,,0.001,6000,14.22824,2,-2,20,10,22,16,3.4679,52.34684,-15.19206,14.21801,0,0.02,10,3,0,0,0,0,0,1.05261,0.19311,54.50679,-16.18375,-10,-10,-7.71125
2297,6/9/2017 22:53,58,EIS,13:40.6,04:31.3,1,1,Pan_5pulse_EIS_0dC,3.4666,0,-2.03001,,0.001,6000,10.66968,2,-2,20,10,23,16,3.46796,55.04738,-16.39583,10.67616,0,0.02,10,3,0,0,0,0,0,1.05389,0.18349,57.43724,-16.58613,-10,-10,-7.71125
2298,6/9/2017 22:53,58,EIS,13:52.3,04:43.1,1,1,Pan_5pulse_EIS_0dC,3.4666,0,-2.03001,,0.001,6000,8.00113,2,-2,20,10,24,16,3.45814,57.97452,-17.69672,8,0,0.02,10,3,0,0,0,0,0,1.05564,0.17415,60.61533,-16.97481,-10,-10,-7.9242
2299,6/9/2017 22:53,58,EIS,14:04.4,04:55.2,1,1,Pan_5pulse_EIS_0dC,3.4666,0,-2.03001,,0.001,6000,6,2,-2,20,10,25,16,3.46821,61.00617,-19.04363,6,0,0.02,10,3,0,0,0,0,0,1.054,0.16492,63.90941,-17.33623,-10,-10,-7.71125
2300,6/9/2017 22:53,58,EIS,14:16.0,05:06.8,1,1,Pan_5pulse_EIS_0dC,3.4666,0,-2.03001,,0.001,6000,4.49937,2,-2,20,10,26,16,3.45978,64.11851,-20.52612,4.5045,0,0.02,10,3,0,0,0,0,0,1.05372,0.15651,67.32388,-17.75132,-10,-10,-7.91299
2301,6/9/2017 22:53,58,EIS,14:28.1,05:18.8,1,1,Pan_5pulse_EIS_0dC,3.4666,0,-2.03001,,0.001,6000,3.37405,2,-2,20,10,27,16,3.46832,67.29896,-22.27659,3.37079,0,0.02,10,3,0,0,0,0,0,1.05304,0.14855,70.89003,-18.31503,-10,-10,-7.71125
2302,6/9/2017 22:54,58,EIS,14:39.4,05:30.2,1,1,Pan_5pulse_EIS_0dC,3.4666,0,-2.03001,,0.001,6000,2.53018,2,-2,20,10,28,16,3.47274,70.51201,-24.47481,2.53378,0,0.02,10,3,0,0,0,0,0,1.05268,0.14104,74.63886,-19.14195,-10,-10,-7.70004
2303,6/9/2017 22:54,58,EIS,14:51.2,05:42.0,1,1,Pan_5pulse_EIS_0dC,3.4666,0,-2.03001,,0.001,6000,1.89737,2,-2,20,10,29,16,3.46833,73.78119,-27.33759,1.89873,0,0.02,10,3,0,0,0,0,0,1.05435,0.134,78.68296,-20.3308,-10,-10,-7.91299
2304,6/9/2017 22:54,58,EIS,15:02.4,05:53.2,1,1,Pan_5pulse_EIS_0dC,3.4666,0,-2.03001,,0.001,6000,1.42282,2,-2,20,10,30,16,3.4607,77.4087,-31.16954,1.42045,0,0.02,10,3,0,0,0,0,0,1.0604,0.12707,83.44847,-21.93277,-10,-10,-7.91299
2305,6/9/2017 22:54,58,EIS,15:14.4,06:05.2,1,1,Pan_5pulse_EIS_0dC,3.4666,0,-2.03001,,0.001,6000,1.06697,2,-2,20,10,31,16,3.46118,81.60906,-36.02687,1.06838,0,0.02,10,3,0,0,0,0,0,1.06899,0.11983,89.20748,-23.81938,-10,-10,-7.71125
2306,6/9/2017 22:54,58,EIS,15:26.4,06:17.2,1,1,Pan_5pulse_EIS_0dC,3.4666,0,-2.03001,,0.001,6000,0.80011,2,-2,20,10,32,16,3.4684,86.70332,-42.18382,0.79957,0,0.02,10,3,0,0,0,0,0,1.08076,0.11209,96.42065,-25.94434,-10,-10,-7.91299
2307,6/9/2017 22:55,58,EIS,15:37.9,06:28.7,1,1,Pan_5pulse_EIS_0dC,3.4666,0,-2.03001,,0.001,6000,0.6,2,-2,20,10,33,16,3.45854,93.08881,-49.5056,0.59904,0,0.02,10,3,0,0,0,0,0,1.09313,0.10368,105.43401,-28.00451,-10,-10,-7.70004
2308,6/9/2017 22:55,58,EIS,15:48.7,06:39.4,1,1,Pan_5pulse_EIS_0dC,3.4666,0,-2.03001,,0.001,6000,0.44994,2,-2,20,10,34,16,3.45875,101.18275,-57.56333,0.44964,0,0.02,10,3,0,0,0,0,0,1.10469,0.0949,116.41085,-29.63575,-10,-10,-7.75608
2309,6/9/2017 22:55,58,EIS,15:58.9,06:49.7,1,1,Pan_5pulse_EIS_0dC,3.46596,0,-2.03001,,0.001,6000,0.3374,2,-2,20,10,35,16,3.45937,111.20394,-65.98875,0.33723,0,0.02,10,3,0,0,0,0,0,1.11058,0.08589,129.30905,-30.68502,-10,-10,-7.91299
2310,6/9/2017 22:55,58,EIS,16:12.6,07:03.3,1,1,Pan_5pulse_EIS_0dC,3.4666,0,-2.03001,,0.001,6000,0.25302,2,-2,20,10,36,16,3.46077,126.45008,-73.44829,0.2527,0,0.02,10,3,0,0,0,0,0,1.13115,0.07735,146.23363,-30.15008,-10,-10,-7.91299
2311,6/9/2017 22:55,58,EIS,16:30.5,07:21.3,1,1,Pan_5pulse_EIS_0dC,3.46724,0,-2.03001,,0.001,6000,0.18974,2,-2,20,10,37,16,3.46144,143.87982,-78.63871,0.18978,0,0.02,10,3,0,0,0,0,0,1.1212,0.06838,163.96783,-28.65918,-10,-10,-7.91299
2312,6/9/2017 22:56,58,EIS,16:53.2,07:43.9,1,1,Pan_5pulse_EIS_0dC,3.4666,0,-2.03001,,0.001,6000,0.14228,2,-2,20,10,38,16,3.46332,162.85352,-80.62854,0.14248,0,0.02,10,3,0,0,0,0,0,1.10817,0.06098,181.7202,-26.33995,-10,-10,-7.91299
2313,6/9/2017 22:56,58,EIS,17:23.2,08:14.0,1,1,Pan_5pulse_EIS_0dC,3.46724,0,-2.03001,,0.001,6000,0.1067,2,-2,20,10,39,16,3.46878,183.59283,-78.70785,0.10678,0,0.02,10,3,0,0,0,0,0,1.09867,0.055,199.75298,-23.20524,-10,-10,-7.91299
2314,6/9/2017 22:57,58,EIS,18:02.3,08:53.1,1,1,Pan_5pulse_EIS_0dC,3.46724,0,-2.03001,,0.001,6000,0.08001,2,-2,20,10,40,16,3.46533,201.38828,-73.83934,0.07999,0,0.02,10,3,0,0,0,0,0,1.07415,0.05008,214.49823,-20.13554,-10,-10,-7.70004
2315,6/9/2017 22:58,58,EIS,18:54.2,09:44.9,1,1,Pan_5pulse_EIS_0dC,3.46789,0,-2.03001,,0.001,6000,0.06,2,-2,20,10,41,16,3.46749,217.99558,-66.72375,0.05994,0,0.02,10,3,0,0,0,0,0,1.06294,0.04662,227.97836,-17.01822,-10,-10,-7.91299
2316,6/9/2017 22:59,58,EIS,20:02.2,10:52.9,1,1,Pan_5pulse_EIS_0dC,3.46853,0,-2.03001,,0.001,6000,0.04499,2,-2,20,10,42,16,3.47003,230.26997,-59.21552,0.04507,0,0.02,10,3,0,0,0,0,0,1.04275,0.04386,237.76193,-14.42153,-10,-10,-7.71125
2317,6/9/2017 23:01,58,EIS,21:32.8,12:23.6,1,1,Pan_5pulse_EIS_0dC,3.46982,0,-2.03001,,0.001,6000,0.03374,2,-2,20,10,43,16,3.47115,240.63094,-51.95215,0.03377,0,0.02,10,3,0,0,0,0,0,1.03549,0.04206,246.17529,-12.18314,-10,-10,-7.91299
2318,6/9/2017 23:03,58,EIS,23:33.4,14:24.1,1,1,Pan_5pulse_EIS_0dC,3.47046,0,-2.03001,,0.001,6000,0.0253,2,-2,20,10,44,16,3.4712,247.92612,-45.61386,0.02531,0,0.02,10,3,0,0,0,0,0,1.02439,0.04064,252.08725,-10.42479,-10,-10,-7.91299
2319,6/9/2017 23:05,58,EIS,26:13.3,17:04.0,1,1,Pan_5pulse_EIS_0dC,3.47175,0,-2.03001,,0.001,6000,0.01897,2,-2,20,10,45,16,3.47245,253.46497,-40.92452,0.01896,0,0.02,10,3,0,0,0,0,0,1.0183,0.03966,256.74755,-9.17184,-10,-10,-7.91299
2320,6/9/2017 23:09,58,EIS,29:46.2,20:37.0,1,1,Pan_5pulse_EIS_0dC,3.47303,0,-2.03001,,0.001,6000,0.01423,2,-2,20,10,46,16,3.47413,258.29834,-37.598,0.01422,0,0.02,10,3,0,0,0,0,0,1.01631,0.03894,261.02038,-8.28183,-10,-10,-7.74487
2321,6/9/2017 23:13,58,EIS,34:29.6,25:20.3,1,1,Pan_5pulse_EIS_0dC,3.47496,0,-2.03001,,0.001,6000,0.01067,2,-2,20,10,47,16,3.47607,262.35652,-35.86361,0.01065,0,0.02,10,3,0,0,0,0,0,1.01456,0.03831,264.79642,-7.78397,-10,-10,-7.91299
2322,6/9/2017 23:20,58,EIS,40:46.4,31:37.2,1,1,Pan_5pulse_EIS_0dC,3.47689,0,-2.03001,,0.001,6000,0.008,2,-2,20,10,48,16,3.47868,265.89948,-35.57713,0.008,0,0.02,10,3,0,0,0,0,0,1.01359,0.03778,268.26902,-7.62087,-10,-10,-7.71125
2323,6/9/2017 23:28,58,EIS,49:08.6,39:59.3,1,1,Pan_5pulse_EIS_0dC,3.47947,0,-2.03001,,0.001,6000,0.006,2,-2,20,10,49,16,3.48076,269.62352,-36.5403,0.006,0,0.02,10,3,0,0,0,0,0,1.01365,0.03725,272.08829,-7.7179,-10,-10,-7.91299
2324,6/9/2017 23:39,58,EIS,00:18.5,51:09.2,1,1,Pan_5pulse_EIS_0dC,3.48204,0,-2.03001,,0.001,6000,0.0045,2,-2,20,10,50,16,3.48326,273.01973,-38.99623,0.00449,0,0.02,10,3,0,0,0,0,0,1.01345,0.03675,275.79064,-8.12875,-10,-10,-7.9242
2325,6/9/2017 23:54,58,EIS,15:09.9,06:00.6,1,1,Pan_5pulse_EIS_0dC,3.48461,0,-2.03001,,0.001,6000,0.00337,2,-2,20,10,51,16,3.48601,277.67396,-42.48545,0.00338,0,0.02,10,3,0,0,0,0,0,1.01885,0.03627,280.9054,-8.69907,-10,-10,-7.91299
2326,6/10/2017 0:14,58,EIS,34:56.4,25:47.2,1,1,Pan_5pulse_EIS_0dC,3.48719,0,-2.03001,,0.001,6000,0.00253,2,-2,20,10,52,16,3.48888,282.18809,-47.47051,0.00253,0,0.02,10,3,0,0,0,0,0,1.01838,0.03559,286.15305,-9.54906,-10,-10,-7.91299
2327,6/10/2017 0:40,58,EIS,01:20.6,52:11.3,1,1,Pan_5pulse_EIS_0dC,3.48976,0,-2.03001,,0.001,6000,0.0019,2,-2,20,10,53,16,3.49139,288.0671,-53.37773,0.0019,0,0.02,10,3,0,0,0,0,0,1.02398,0.03495,292.97071,-10.49762,-10,-10,-7.91299
2328,6/10/2017 1:15,58,EIS,36:29.9,27:20.6,1,1,Pan_5pulse_EIS_0dC,3.49234,0,-2.03001,,0.001,6000,0.00142,2,-2,20,10,54,16,3.49379,294.18597,-60.96434,0.00142,0,0.02,10,3,0,0,0,0,0,1.02523,0.03412,300.4364,-11.70772,-10,-10,-7.91299
2330,6/10/2017 2:29,58,EIS,49:32.8,00:21.4,2,1,Pan_5pulse_EIS_0dC,3.42285,0,-2.17502,,0.001,6000,6000,2,-2,20,10,1,16,3.42559,28.28377,7.55535,6000,0,0.02,10,3,0,0,0,0,0,0.99261,0.33906,29.2755,14.95601,-10,-10,-7.90179
2331,6/10/2017 2:29,58,EIS,49:43.5,00:32.0,2,1,Pan_5pulse_EIS_0dC,3.42285,0,-2.17502,,0.001,6000,4499.36526,2,-2,20,10,2,16,3.42611,28.13627,5.31721,4571.42871,0,0.02,10,3,0,0,0,0,0,0.97673,0.34111,28.63429,10.70158,-10,-10,-7.91299
2332,6/10/2017 2:29,58,EIS,49:54.1,00:42.6,2,1,Pan_5pulse_EIS_0dC,3.42285,0,-2.17502,,0.001,6000,3374.04795,2,-2,20,10,3,16,3.42249,28.14424,3.29331,3428.57153,0,0.02,10,3,0,0,0,0,0,0.97673,0.34886,28.33627,6.67414,-10,-10,-7.91299
2333,6/10/2017 2:29,58,EIS,50:04.8,00:53.4,2,1,Pan_5pulse_EIS_0dC,3.42285,0,-2.17502,,0.001,6000,2530.17902,2,-2,20,10,4,16,3.4246,28.35,1.47878,2526.31567,0,0.02,10,3,0,0,0,0,0,1.0011,0.35264,28.38854,2.98593,-10,-10,-7.71125
2334,6/10/2017 2:29,58,EIS,50:15.6,01:04.1,2,1,Pan_5pulse_EIS_0dC,3.42285,0,-2.17502,,0.001,6000,1897.3666,2,-2,20,10,5,16,3.42475,28.71911,0.01646,1882.35291,0,0.02,10,3,0,0,0,0,0,1.01123,0.35211,28.71912,0.03284,-10,-10,-7.71125
2335,6/10/2017 2:29,58,EIS,50:26.4,01:15.0,2,1,Pan_5pulse_EIS_0dC,3.42285,0,-2.17502,,0.001,6000,1422.82422,2,-2,20,10,6,16,3.43,29.18342,-1.14115,1432.83582,0,0.02,10,3,0,0,0,0,0,1.01668,0.34811,29.20572,-2.23927,-10,-10,-7.91299
2336,6/10/2017 2:30,58,EIS,50:37.2,01:25.8,2,1,Pan_5pulse_EIS_0dC,3.42285,0,-2.17502,,0.001,6000,1066.96765,2,-2,20,10,7,16,3.43014,29.79515,-2.22522,1066.66663,0,0.02,10,3,0,0,0,0,0,1.02279,0.34232,29.87813,-4.27114,-10,-10,-7.91299
2337,6/10/2017 2:30,58,EIS,50:48.2,01:36.7,2,1,Pan_5pulse_EIS_0dC,3.42349,0,-2.17502,,0.001,6000,800.11286,2,-2,20,10,8,16,3.41752,30.49639,-3.16418,800,0,0.02,10,3,0,0,0,0,0,1.02602,0.33464,30.6601,-5.92358,-10,-10,-7.91299
2338,6/10/2017 2:30,58,EIS,50:59.2,01:47.8,2,1,Pan_5pulse_EIS_0dC,3.42285,0,-2.17502,,0.001,6000,600,2,-2,20,10,9,16,3.42017,31.29627,-4.02381,600,0,0.02,10,3,0,0,0,0,0,1.02911,0.32614,31.55388,-7.32642,-10,-10,-7.91299
2339,6/10/2017 2:30,58,EIS,51:10.5,01:59.0,2,1,Pan_5pulse_EIS_0dC,3.42349,0,-2.17502,,0.001,6000,449.93653,2,-2,20,10,10,16,3.42533,32.19495,-4.82962,450.70422,0,0.02,10,3,0,0,0,0,0,1.02911,0.31688,32.55519,-8.53143,-10,-10,-7.9242
2340,6/10/2017 2:30,58,EIS,51:22.0,02:10.5,2,1,Pan_5pulse_EIS_0dC,3.42349,0,-2.17502,,0.001,6000,337.4048,2,-2,20,10,11,16,3.42503,33.22125,-5.62037,336.8421,0,0.02,10,3,0,0,0,0,0,1.0347,0.30709,33.69333,-9.60238,-10,-10,-7.91299
2341,6/10/2017 2:31,58,EIS,51:33.7,02:22.3,2,1,Pan_5pulse_EIS_0dC,3.42349,0,-2.17502,,0.001,6000,253.0179,2,-2,20,10,12,16,3.41558,34.3431,-6.38373,253.29816,0,0.02,10,3,0,0,0,0,0,1.03665,0.29677,34.93137,-10.53001,-10,-10,-7.91299
2342,6/10/2017 2:31,58,EIS,51:46.0,02:34.5,2,1,Pan_5pulse_EIS_0dC,3.42349,0,-2.17502,,0.001,6000,189.73666,2,-2,20,10,13,16,3.41712,35.5986,-7.15014,189.72333,0,0.02,10,3,0,0,0,0,0,1.04028,0.2865,36.30957,-11.357,-10,-10,-7.91299
2343,6/10/2017 2:31,58,EIS,51:57.6,02:46.2,2,1,Pan_5pulse_EIS_0dC,3.42349,0,-2.17502,,0.001,6000,142.28242,2,-2,20,10,14,16,3.4351,36.96638,-7.91375,142.43323,0,0.02,10,3,0,0,0,0,0,1.04055,0.27525,37.80397,-12.08347,-10,-10,-7.91299
2344,6/10/2017 2:31,58,EIS,52:09.7,02:58.2,2,1,Pan_5pulse_EIS_0dC,3.42349,0,-2.17502,,0.001,6000,106.69676,2,-2,20,10,15,16,3.43111,38.46674,-8.68148,106.66666,0,0.02,10,3,0,0,0,0,0,1.04279,0.26444,39.43423,-12.71789,-10,-10,-7.91299
2345,6/10/2017 2:31,58,EIS,52:21.1,03:09.7,2,1,Pan_5pulse_EIS_0dC,3.42349,0,-2.17502,,0.001,6000,80.01129,2,-2,20,10,16,16,3.42708,40.08187,-9.46171,80,0,0.02,10,3,0,0,0,0,0,1.04454,0.25363,41.18349,-13.28207,-10,-10,-7.91299
2346,6/10/2017 2:32,58,EIS,52:32.9,03:21.5,2,1,Pan_5pulse_EIS_0dC,3.42349,0,-2.17502,,0.001,6000,60,2,-2,20,10,17,16,3.43531,41.80616,-10.27892,60,0,0.02,10,3,0,0,0,0,0,1.04589,0.24294,43.05126,-13.81336,-10,-10,-7.91299
2347,6/10/2017 2:32,58,EIS,52:44.4,03:33.0,2,1,Pan_5pulse_EIS_0dC,3.42414,0,-2.17502,,0.001,6000,44.99365,2,-2,20,10,18,16,3.42548,43.67345,-11.1491,44.94382,0,0.02,10,3,0,0,0,0,0,1.04688,0.23226,45.07408,-14.32079,-10,-10,-7.91299
2348,6/10/2017 2:32,58,EIS,52:56.1,03:44.6,2,1,Pan_5pulse_EIS_0dC,3.42414,0,-2.17502,,0.001,6000,33.74048,2,-2,20,10,19,16,3.42549,45.66626,-12.08808,33.70787,0,0.02,10,3,0,0,0,0,0,1.04763,0.22177,47.23907,-14.82643,-10,-10,-7.9242
2349,6/10/2017 2:32,58,EIS,53:08.1,03:56.7,2,1,Pan_5pulse_EIS_0dC,3.42414,0,-2.17502,,0.001,6000,25.30179,2,-2,20,10,20,16,3.43065,47.80871,-13.10224,25.31646,0,0.02,10,3,0,0,0,0,0,1.04763,0.21158,49.57158,-15.32592,-10,-10,-7.91299
2350,6/10/2017 2:32,58,EIS,53:19.6,04:08.2,2,1,Pan_5pulse_EIS_0dC,3.42414,0,-2.17502,,0.001,6000,18.97367,2,-2,20,10,21,16,3.43203,50.13535,-14.20851,18.98734,0,0.02,10,3,0,0,0,0,0,1.05208,0.2019,52.10984,-15.82289,-10,-10,-7.91299
2351,6/10/2017 2:33,58,EIS,53:31.5,04:20.1,2,1,Pan_5pulse_EIS_0dC,3.42414,0,-2.17502,,0.001,6000,14.22824,2,-2,20,10,22,16,3.43458,52.67832,-15.41458,14.21801,0,0.02,10,3,0,0,0,0,0,1.05307,0.19186,54.88729,-16.31038,-10,-10,-7.91299
2352,6/10/2017 2:33,58,EIS,53:43.0,04:31.5,2,1,Pan_5pulse_EIS_0dC,3.42414,0,-2.17502,,0.001,6000,10.66968,2,-2,20,10,23,16,3.42559,55.42804,-16.68628,10.67616,0,0.02,10,3,0,0,0,0,0,1.0547,0.18221,57.88523,-16.75411,-10,-10,-7.91299
2353,6/10/2017 2:33,58,EIS,53:54.7,04:43.3,2,1,Pan_5pulse_EIS_0dC,3.42414,0,-2.17502,,0.001,6000,8.00113,2,-2,20,10,24,16,3.4332,58.41625,-18.04929,8,0,0.02,10,3,0,0,0,0,0,1.05654,0.1728,61.14111,-17.16996,-10,-10,-7.91299
2354,6/10/2017 2:33,58,EIS,54:06.9,04:55.4,2,1,Pan_5pulse_EIS_0dC,3.42414,0,-2.17502,,0.001,6000,6,2,-2,20,10,25,16,3.42492,61.50645,-19.4457,6,0,0.02,10,3,0,0,0,0,0,1.0545,0.16347,64.50719,-17.54472,-10,-10,-7.9242
2355,6/10/2017 2:33,58,EIS,54:18.5,05:07.0,2,1,Pan_5pulse_EIS_0dC,3.42414,0,-2.17502,,0.001,6000,4.49937,2,-2,20,10,26,16,3.4192,64.71071,-20.95763,4.5045,0,0.02,10,3,0,0,0,0,0,1.05482,0.15508,68.01983,-17.9454,-10,-10,-7.91299
2356,6/10/2017 2:33,58,EIS,54:30.6,05:19.1,2,1,Pan_5pulse_EIS_0dC,3.42414,0,-2.17502,,0.001,6000,3.37405,2,-2,20,10,27,16,3.4249,67.97364,-22.71876,3.37079,0,0.02,10,3,0,0,0,0,0,1.05383,0.14704,71.66978,-18.48112,-10,-10,-7.91299
2357,6/10/2017 2:34,58,EIS,54:41.8,05:30.4,2,1,Pan_5pulse_EIS_0dC,3.42414,0,-2.17502,,0.001,6000,2.53018,2,-2,20,10,28,16,3.41581,71.19972,-24.89035,2.53378,0,0.02,10,3,0,0,0,0,0,1.05217,0.1395,75.425,-19.26886,-10,-10,-7.91299
2358,6/10/2017 2:34,58,EIS,54:53.6,05:42.2,2,1,Pan_5pulse_EIS_0dC,3.42414,0,-2.17502,,0.001,6000,1.89737,2,-2,20,10,29,16,3.42267,74.39786,-27.71138,1.89873,0,0.02,10,3,0,0,0,0,0,1.05266,0.13259,79.3912,-20.42913,-10,-10,-7.91299
