Repository: ali-azary/python-postgresql

# SOH-from-EIS
State of Health of Li-ion batteries from Electrochemical Impedance Spectroscopy
the data taken from https://prod-dcd-datasets-cache-zipfiles.s3.eu-west-1.amazonaws.com/wykht8y7tg-1.zip
first data is converted and cleaned into properly-formatted csv files.
All the EIS data are combined into one file and used with GPR ML model to predict SoH with SoH, impedance, frenquency, and temperature data at hand. SoH values are calulated using nominal capacity and current Ah values.

File: EIS.csv (part 14 of 18)
id,Time Stamp,Step,Status,Prog Time,Step Time,Cycle,Cycle Level,Procedure,Voltage,Current,AhAccu,Energy,StartFreq,EndFreq,SetFreq,AAcMax,VAcMin,VAcMax,mvIdeal,Go,Status.1,U1,Zreal1,Zimg1,ActFreq,EisError,AACStart,MinIntervalTime,CountOfPeriods,UIdeal,AStart,MinDuration,MinPeriods,RemTime,VRelativ,AAmplitude,Betrag,Phase,ChamberT,ChamberSP,Temp45
2359,6/10/2017 2:34,58,EIS,55:04.9,05:53.4,2,1,Pan_5pulse_EIS_0dC,3.42349,0,-2.17502,,0.001,6000,1.42282,2,-2,20,10,30,16,3.425,77.70789,-31.57161,1.42045,0,0.02,10,3,0,0,0,0,0,1.05643,0.12595,83.8766,-22.11121,-10,-10,-7.9242
2360,6/10/2017 2:34,58,EIS,55:16.9,06:05.4,2,1,Pan_5pulse_EIS_0dC,3.42349,0,-2.17502,,0.001,6000,1.06697,2,-2,20,10,31,16,3.41866,81.44727,-36.60808,1.06838,0,0.02,10,3,0,0,0,0,0,1.06462,0.11922,89.29619,-24.20247,-10,-10,-7.91299
2361,6/10/2017 2:34,58,EIS,55:29.1,06:17.6,2,1,Pan_5pulse_EIS_0dC,3.42349,0,-2.17502,,0.001,6000,0.80011,2,-2,20,10,32,16,3.41822,85.77837,-43.24972,0.79957,0,0.02,10,3,0,0,0,0,0,1.07581,0.11199,96.06491,-26.75738,-10,-10,-7.91299
2362,6/10/2017 2:35,58,EIS,55:40.6,06:29.2,2,1,Pan_5pulse_EIS_0dC,3.42285,0,-2.17502,,0.001,6000,0.6,2,-2,20,10,33,16,3.41636,90.93509,-51.64233,0.59904,0,0.02,10,3,0,0,0,0,0,1.08822,0.10406,104.57591,-29.59238,-10,-10,-7.90179
2363,6/10/2017 2:35,58,EIS,55:51.4,06:39.9,2,1,Pan_5pulse_EIS_0dC,3.42285,0,-2.17502,,0.001,6000,0.44994,2,-2,20,10,34,16,3.41575,97.52528,-61.84255,0.44964,0,0.02,10,3,0,0,0,0,0,1.10477,0.09567,115.48022,-32.37953,-10,-10,-7.90179
2364,6/10/2017 2:35,58,EIS,56:01.8,06:50.3,2,1,Pan_5pulse_EIS_0dC,3.42221,0,-2.17502,,0.001,6000,0.3374,2,-2,20,10,35,16,3.42332,105.76817,-73.99725,0.33723,0,0.02,10,3,0,0,0,0,0,1.11774,0.08659,129.08331,-34.9773,-10,-10,-7.91299
2365,6/10/2017 2:35,58,EIS,56:15.4,07:03.9,2,1,Pan_5pulse_EIS_0dC,3.42221,0,-2.17502,,0.001,6000,0.25302,2,-2,20,10,36,16,3.4235,118.96461,-87.77674,0.2527,0,0.02,10,3,0,0,0,0,0,1.14537,0.07747,147.84226,-36.42136,-10,-10,-7.91299
2366,6/10/2017 2:36,58,EIS,56:33.7,07:22.2,2,1,Pan_5pulse_EIS_0dC,3.42285,0,-2.17502,,0.001,6000,0.18974,2,-2,20,10,37,16,3.41816,135.76922,-102.00369,0.18978,0,0.02,10,3,0,0,0,0,0,1.1486,0.06764,169.81765,-36.91761,-10,-10,-7.90179
2367,6/10/2017 2:36,58,EIS,56:56.4,07:45.0,2,1,Pan_5pulse_EIS_0dC,3.42156,0,-2.17502,,0.001,6000,0.14228,2,-2,20,10,38,16,3.41784,156.74616,-115.57715,0.14248,0,0.02,10,3,0,0,0,0,0,1.14707,0.0589,194.74968,-36.40329,-10,-10,-7.90179
2368,6/10/2017 2:36,58,EIS,57:26.5,08:15.0,2,1,Pan_5pulse_EIS_0dC,3.42221,0,-2.17502,,0.001,6000,0.1067,2,-2,20,10,39,16,3.42018,185.79376,-126.66501,0.10678,0,0.02,10,3,0,0,0,0,0,1.15374,0.05131,224.86295,-34.28423,-10,-10,-7.90179
2369,6/10/2017 2:37,58,EIS,58:05.5,08:54.1,2,1,Pan_5pulse_EIS_0dC,3.42156,0,-2.17502,,0.001,6000,0.08001,2,-2,20,10,40,16,3.4197,216.20253,-133.11739,0.07999,0,0.02,10,3,0,0,0,0,0,1.12902,0.04447,253.89717,-31.62089,-10,-10,-7.91299
2370,6/10/2017 2:38,58,EIS,58:57.4,09:45.9,2,1,Pan_5pulse_EIS_0dC,3.42285,0,-2.17502,,0.001,6000,0.06,2,-2,20,10,41,16,3.42412,250.59044,-134.0016,0.05994,0,0.02,10,3,0,0,0,0,0,1.12012,0.03942,284.16896,-28.13535,-10,-10,-7.91299
2371,6/10/2017 2:39,58,EIS,00:05.4,10:54.0,2,1,Pan_5pulse_EIS_0dC,3.42285,0,-2.17502,,0.001,6000,0.04499,2,-2,20,10,42,16,3.42247,281.3617,-129.89296,0.04507,0,0.02,10,3,0,0,0,0,0,1.08995,0.03517,309.8977,-24.7808,-10,-10,-7.91299
2372,6/10/2017 2:41,58,EIS,01:36.0,12:24.6,2,1,Pan_5pulse_EIS_0dC,3.42414,0,-2.17502,,0.001,6000,0.03374,2,-2,20,10,43,16,3.42359,311.06937,-121.30831,0.03377,0,0.02,10,3,0,0,0,0,0,1.07709,0.03226,333.886,-21.30439,-10,-10,-7.91299
2373,6/10/2017 2:43,58,EIS,03:36.7,14:25.2,2,1,Pan_5pulse_EIS_0dC,3.42478,0,-2.17502,,0.001,6000,0.0253,2,-2,20,10,44,16,3.42477,334.80805,-110.69724,0.02531,0,0.02,10,3,0,0,0,0,0,1.0566,0.02996,352.63339,-18.29538,-10,-10,-7.91299
2374,6/10/2017 2:45,58,EIS,06:16.6,17:05.2,2,1,Pan_5pulse_EIS_0dC,3.42542,0,-2.17502,,0.001,6000,0.01897,2,-2,20,10,45,16,3.426,354.5478,-99.73662,0.01896,0,0.02,10,3,0,0,0,0,0,1.04386,0.02834,368.30902,-15.71164,-10,-10,-7.91299
2375,6/10/2017 2:49,58,EIS,09:49.6,20:38.1,2,1,Pan_5pulse_EIS_0dC,3.42671,0,-2.17502,,0.001,6000,0.01423,2,-2,20,10,46,16,3.4272,371.10719,-89.49751,0.01422,0,0.02,10,3,0,0,0,0,0,1.03717,0.02717,381.74645,-13.55875,-10,-10,-7.91299
2376,6/10/2017 2:54,58,EIS,14:33.0,25:21.5,2,1,Pan_5pulse_EIS_0dC,3.42735,0,-2.17502,,0.001,6000,0.01067,2,-2,20,10,47,16,3.42845,383.64813,-81.2963,0.01065,0,0.02,10,3,0,0,0,0,0,1.02609,0.02616,392.16702,-11.96418,-10,-10,-7.91299
2377,6/10/2017 3:00,58,EIS,20:49.8,31:38.3,2,1,Pan_5pulse_EIS_0dC,3.42864,0,-2.17502,,0.001,6000,0.008,2,-2,20,10,48,16,3.43026,393.92045,-74.76647,0.008,0,0.02,10,3,0,0,0,0,0,1.02399,0.02554,400.95305,-10.74696,-10,-10,-7.90179
2378,6/10/2017 3:08,58,EIS,29:11.9,40:00.4,2,1,Pan_5pulse_EIS_0dC,3.42993,0,-2.17502,,0.001,6000,0.006,2,-2,20,10,49,16,3.43176,403.1513,-70.85454,0.006,0,0.02,10,3,0,0,0,0,0,1.01994,0.02492,409.33035,-9.96803,-10,-10,-7.91299
2379,6/10/2017 3:19,58,EIS,40:21.8,51:10.3,2,1,Pan_5pulse_EIS_0dC,3.43121,0,-2.17502,,0.001,6000,0.0045,2,-2,20,10,50,16,3.4329,410.31671,-69.18388,0.00449,0,0.02,10,3,0,0,0,0,0,1.01692,0.02444,416.10841,-9.57067,-10,-10,-7.90179
2380,6/10/2017 3:34,58,EIS,55:13.2,06:01.7,2,1,Pan_5pulse_EIS_0dC,3.43314,0,-2.17502,,0.001,6000,0.00337,2,-2,20,10,51,16,3.43483,418.34739,-69.47879,0.00338,0,0.02,10,3,0,0,0,0,0,1.01935,0.02404,424.07763,-9.42957,-10,-10,-7.90179
2381,6/10/2017 3:54,58,EIS,14:59.6,25:48.2,2,1,Pan_5pulse_EIS_0dC,3.43507,0,-2.17502,,0.001,6000,0.00253,2,-2,20,10,52,16,3.43639,425.54957,-72.66379,0.00253,0,0.02,10,3,0,0,0,0,0,1.01935,0.02357,431.70877,-9.68996,-10,-10,-7.71125
2382,6/10/2017 4:20,58,EIS,41:23.7,52:12.2,2,1,Pan_5pulse_EIS_0dC,3.43636,0,-2.17502,,0.001,6000,0.0019,2,-2,20,10,53,16,3.43819,434.02195,-77.44399,0.0019,0,0.02,10,3,0,0,0,0,0,1.02102,0.02316,440.87711,-10.11701,-10,-10,-7.90179
2383,6/10/2017 4:56,58,EIS,16:33.0,27:21.5,2,1,Pan_5pulse_EIS_0dC,3.43829,0,-2.17502,,0.001,6000,0.00142,2,-2,20,10,54,16,3.44006,441.90535,-84.43081,0.00142,0,0.02,10,3,0,0,0,0,0,1.01999,0.02267,449.89877,-10.81662,-10,-10,-7.71125
2385,6/8/2017 15:58,42,EIS,19:10.9,00:21.3,1,1,Pan_5pulse_EIS_0dC,4.14538,0,0,,0.001,6000,6000,2,-2,20,10,1,16,4.14468,26.9955,7.17903,6000,0,0.02,10,3,0,0,0,0,0,0.99725,0.357,27.93377,14.89223,-10,-10,-7.30775
2386,6/8/2017 15:58,42,EIS,19:21.6,00:32.0,1,1,Pan_5pulse_EIS_0dC,4.14538,0,0,,0.001,6000,4499.36526,2,-2,20,10,2,16,4.13727,26.79163,5.01709,4571.42871,0,0.02,10,3,0,0,0,0,0,0.97433,0.35746,27.25734,10.60655,-10,-10,-7.30775
2387,6/8/2017 15:58,42,EIS,19:32.2,00:42.6,1,1,Pan_5pulse_EIS_0dC,4.14409,0,0,,0.001,6000,3374.04795,2,-2,20,10,3,16,4.14015,26.76923,3.03294,3428.57153,0,0.02,10,3,0,0,0,0,0,0.98724,0.36645,26.94049,6.46403,-10,-10,-7.31896
2388,6/8/2017 15:59,42,EIS,19:42.7,00:53.2,1,1,Pan_5pulse_EIS_0dC,4.14281,0,0,,0.001,6000,2530.17902,2,-2,20,10,4,16,4.14267,26.96011,1.23133,2526.31567,0,0.02,10,3,0,0,0,0,0,1.00091,0.37087,26.98821,2.61501,-10,-10,-7.31896
2389,6/8/2017 15:59,42,EIS,19:53.4,01:03.8,1,1,Pan_5pulse_EIS_0dC,4.14281,0,0,,0.001,6000,1897.3666,2,-2,20,10,5,16,4.13254,27.32638,-0.24668,1882.35291,0,0.02,10,3,0,0,0,0,0,1.01211,0.37036,27.3275,-0.51721,-10,-10,-7.31896
2390,6/8/2017 15:59,42,EIS,20:04.1,01:14.5,1,1,Pan_5pulse_EIS_0dC,4.14345,0,0,,0.001,6000,1422.82422,2,-2,20,10,6,16,4.13371,27.79945,-1.43567,1432.83582,0,0.02,10,3,0,0,0,0,0,1.01833,0.36582,27.8365,-2.95634,-10,-10,-7.33017
2391,6/8/2017 15:59,42,EIS,20:14.9,01:25.3,1,1,Pan_5pulse_EIS_0dC,4.14409,0,0,,0.001,6000,1066.96765,2,-2,20,10,7,16,4.13172,28.43767,-2.57202,1066.66663,0,0.02,10,3,0,0,0,0,0,1.02544,0.35913,28.55374,-5.168,-10,-10,-7.33017
2392,6/8/2017 15:59,42,EIS,20:25.8,01:36.2,1,1,Pan_5pulse_EIS_0dC,4.14409,0,0,,0.001,6000,800.11286,2,-2,20,10,8,16,4.12812,29.18296,-3.57411,800,0,0.02,10,3,0,0,0,0,0,1.02959,0.35019,29.40101,-6.98239,-10,-10,-7.31896
2393,6/8/2017 16:00,42,EIS,20:36.7,01:47.2,1,1,Pan_5pulse_EIS_0dC,4.14409,0,0,,0.001,6000,600,2,-2,20,10,9,16,4.13093,30.04217,-4.51046,600,0,0.02,10,3,0,0,0,0,0,1.02959,0.34009,30.37888,-8.53848,-10,-10,-7.31896
2394,6/8/2017 16:00,42,EIS,20:47.8,01:58.3,1,1,Pan_5pulse_EIS_0dC,4.14538,0,0,,0.001,6000,449.93653,2,-2,20,10,10,16,4.1263,31.01651,-5.40068,450.70422,0,0.02,10,3,0,0,0,0,0,1.03616,0.32912,31.48319,-9.87747,-10,-10,-7.31896
2395,6/8/2017 16:00,42,EIS,20:59.2,02:09.6,1,1,Pan_5pulse_EIS_0dC,4.14667,0,0,,0.001,6000,337.4048,2,-2,20,10,11,16,4.14754,32.14234,-6.28716,336.8421,0,0.02,10,3,0,0,0,0,0,1.04021,0.31761,32.75146,-11.06752,-10,-10,-7.30775
2396,6/8/2017 16:00,42,EIS,21:10.9,02:21.4,1,1,Pan_5pulse_EIS_0dC,4.1486,0,0,,0.001,6000,253.0179,2,-2,20,10,12,16,4.14937,33.38311,-7.15009,253.29816,0,0.02,10,3,0,0,0,0,0,1.04227,0.30529,34.14024,-12.08913,-10,-10,-7.31896
2397,6/8/2017 16:00,42,EIS,21:23.0,02:33.5,1,1,Pan_5pulse_EIS_0dC,4.15053,0,0,,0.001,6000,189.73666,2,-2,20,10,13,16,4.13432,34.78954,-8.02014,189.72333,0,0.02,10,3,0,0,0,0,0,1.04655,0.29313,35.70203,-12.98178,-10,-10,-7.53191
2398,6/8/2017 16:01,42,EIS,21:34.7,02:45.1,1,1,Pan_5pulse_EIS_0dC,4.14731,0,0,,0.001,6000,142.28242,2,-2,20,10,14,16,4.13277,36.34028,-8.88452,142.43323,0,0.02,10,3,0,0,0,0,0,1.04655,0.27993,37.41057,-13.73826,-10,-10,-7.52071
2399,6/8/2017 16:01,42,EIS,21:46.6,02:57.1,1,1,Pan_5pulse_EIS_0dC,4.14924,0,0,,0.001,6000,106.69676,2,-2,20,10,15,16,4.13395,38.05804,-9.74143,106.66666,0,0.02,10,3,0,0,0,0,0,1.04981,0.26723,39.28498,-14.35732,-10,-10,-7.31896
2400,6/8/2017 16:01,42,EIS,21:58.0,03:08.5,1,1,Pan_5pulse_EIS_0dC,4.14602,0,0,,0.001,6000,80.01129,2,-2,20,10,16,16,4.14637,39.91527,-10.58497,80,0,0.02,10,3,0,0,0,0,0,1.05132,0.25459,41.29493,-14.85219,-10,-10,-7.31896
2401,6/8/2017 16:01,42,EIS,22:09.8,03:20.3,1,1,Pan_5pulse_EIS_0dC,4.14731,0,0,,0.001,6000,60,2,-2,20,10,17,16,4.14252,41.90334,-11.4351,60,0,0.02,10,3,0,0,0,0,0,1.05231,0.24227,43.4356,-15.26393,-10,-10,-7.31896
2402,6/8/2017 16:01,42,EIS,22:21.1,03:31.6,1,1,Pan_5pulse_EIS_0dC,4.14474,0,0,,0.001,6000,44.99365,2,-2,20,10,18,16,4.12766,44.03054,-12.2939,44.94382,0,0.02,10,3,0,0,0,0,0,1.05238,0.23021,45.71464,-15.60043,-10,-10,-7.53191
2403,6/8/2017 16:02,42,EIS,22:32.8,03:43.2,1,1,Pan_5pulse_EIS_0dC,4.14602,0,0,,0.001,6000,33.74048,2,-2,20,10,19,16,4.13718,46.2653,-13.16999,33.70787,0,0.02,10,3,0,0,0,0,0,1.05189,0.21867,48.1033,-15.88966,-10,-10,-7.33017
2404,6/8/2017 16:02,42,EIS,22:44.8,03:55.2,1,1,Pan_5pulse_EIS_0dC,4.14795,0,0,,0.001,6000,25.30179,2,-2,20,10,20,16,4.14058,48.60191,-14.08836,25.31646,0,0.02,10,3,0,0,0,0,0,1.05154,0.2078,50.60264,-16.16542,-10,-10,-7.52071
2405,6/8/2017 16:02,42,EIS,22:56.4,04:06.8,1,1,Pan_5pulse_EIS_0dC,4.14474,0,0,,0.001,6000,18.97367,2,-2,20,10,21,16,4.13575,51.06776,-15.08555,18.98734,0,0.02,10,3,0,0,0,0,0,1.05289,0.19773,53.24932,-16.45728,-10,-10,-7.52071
2406,6/8/2017 16:02,42,EIS,23:08.2,04:18.6,1,1,Pan_5pulse_EIS_0dC,4.14602,0,0,,0.001,6000,14.22824,2,-2,20,10,22,16,4.14698,53.64817,-16.19361,14.21801,0,0.02,10,3,0,0,0,0,0,1.05222,0.18777,56.03891,-16.79635,-10,-10,-7.31896
2407,6/8/2017 16:02,42,EIS,23:19.6,04:30.0,1,1,Pan_5pulse_EIS_0dC,4.14281,0,0,,0.001,6000,10.66968,2,-2,20,10,23,16,4.14357,56.28672,-17.41718,10.67616,0,0.02,10,3,0,0,0,0,0,1.05147,0.17846,58.91989,-17.19399,-10,-10,-7.54312
2408,6/8/2017 16:02,42,EIS,23:31.3,04:41.8,1,1,Pan_5pulse_EIS_0dC,4.14474,0,0,,0.001,6000,8.00113,2,-2,20,10,24,16,4.13815,59.03863,-18.84594,8,0,0.02,10,3,0,0,0,0,0,1.05228,0.1698,61.97362,-17.70379,-10,-10,-7.30775
2409,6/8/2017 16:03,42,EIS,23:43.5,04:53.9,1,1,Pan_5pulse_EIS_0dC,4.14667,0,0,,0.001,6000,6,2,-2,20,10,25,16,4.12279,61.75795,-20.49846,6,0,0.02,10,3,0,0,0,0,0,1.04941,0.16127,65.07097,-18.36184,-10,-10,-7.52071
2410,6/8/2017 16:03,42,EIS,23:55.0,05:05.4,1,1,Pan_5pulse_EIS_0dC,4.14281,0,0,,0.001,6000,4.49937,2,-2,20,10,26,16,4.13691,64.46061,-22.56363,4.5045,0,0.02,10,3,0,0,0,0,0,1.04992,0.15373,68.29559,-19.29196,-10,-10,-7.52071
2411,6/8/2017 16:03,42,EIS,24:07.1,05:17.5,1,1,Pan_5pulse_EIS_0dC,4.14474,0,0,,0.001,6000,3.37405,2,-2,20,10,27,16,4.12435,67.14674,-25.24962,3.37079,0,0.02,10,3,0,0,0,0,0,1.05044,0.14643,71.73722,-20.60809,-10,-10,-7.5095
2412,6/8/2017 16:03,42,EIS,24:18.4,05:28.9,1,1,Pan_5pulse_EIS_0dC,4.14152,0,0,,0.001,6000,2.53018,2,-2,20,10,28,16,4.13529,69.65225,-28.82274,2.53378,0,0.02,10,3,0,0,0,0,0,1.05086,0.13941,75.38028,-22.48022,-10,-10,-7.31896
2413,6/8/2017 16:03,42,EIS,24:30.3,05:40.7,1,1,Pan_5pulse_EIS_0dC,4.14281,0,0,,0.001,6000,1.89737,2,-2,20,10,29,16,4.14353,72.1418,-33.63326,1.89873,0,0.02,10,3,0,0,0,0,0,1.05589,0.13265,79.59671,-24.99542,-10,-10,-7.31896
2414,6/8/2017 16:04,42,EIS,24:41.5,05:51.9,1,1,Pan_5pulse_EIS_0dC,4.13959,0,0,,0.001,6000,1.42282,2,-2,20,10,30,16,4.11954,74.55327,-40.26072,1.42045,0,0.02,10,3,0,0,0,0,0,1.06443,0.12563,84.72966,-28.37021,-10,-10,-7.33017
2415,6/8/2017 16:04,42,EIS,24:53.4,06:03.8,1,1,Pan_5pulse_EIS_0dC,4.14088,0,0,,0.001,6000,1.06697,2,-2,20,10,31,16,4.11897,77.52024,-48.95534,1.06838,0,0.02,10,3,0,0,0,0,0,1.0822,0.11804,91.68432,-32.2731,-10,-10,-7.53191
2416,6/8/2017 16:04,42,EIS,25:05.4,06:15.8,1,1,Pan_5pulse_EIS_0dC,4.14216,0,0,,0.001,6000,0.80011,2,-2,20,10,32,16,4.14324,80.36762,-60.51579,0.79957,0,0.02,10,3,0,0,0,0,0,1.09701,0.10904,100.60376,-36.97928,-10,-10,-7.52071
2417,6/8/2017 16:04,42,EIS,25:16.9,06:27.4,1,1,Pan_5pulse_EIS_0dC,4.13894,0,0,,0.001,6000,0.6,2,-2,20,10,33,16,4.11724,83.42972,-75.54418,0.59904,0,0.02,10,3,0,0,0,0,0,1.11856,0.09938,112.54972,-42.1603,-10,-10,-7.53191
2418,6/8/2017 16:04,42,EIS,25:27.7,06:38.1,1,1,Pan_5pulse_EIS_0dC,4.14023,0,0,,0.001,6000,0.44994,2,-2,20,10,34,16,4.11784,86.9065,-94.3606,0.44964,0,0.02,10,3,0,0,0,0,0,1.14017,0.08888,128.28352,-47.3548,-10,-10,-7.31896
2419,6/8/2017 16:05,42,EIS,25:38.1,06:48.5,1,1,Pan_5pulse_EIS_0dC,4.13637,0,0,,0.001,6000,0.3374,2,-2,20,10,35,16,4.13603,89.63111,-117.86587,0.33723,0,0.02,10,3,0,0,0,0,0,1.1539,0.07793,148.07464,-52.74882,-10,-10,-7.31896
2420,6/8/2017 16:05,42,EIS,25:51.7,07:02.2,1,1,Pan_5pulse_EIS_0dC,4.13766,0,0,,0.001,6000,0.25302,2,-2,20,10,36,16,4.116,105.3103,-146.40753,0.2527,0,0.02,10,3,0,0,0,0,0,1.21811,0.06754,180.34806,-54.2727,-10,-10,-7.53191
2421,6/8/2017 16:05,42,EIS,26:09.6,07:20.0,1,1,Pan_5pulse_EIS_0dC,4.13959,0,0,,0.001,6000,0.18974,2,-2,20,10,37,16,4.14035,122.85221,-177.6759,0.18978,0,0.02,10,3,0,0,0,0,0,1.19814,0.05547,216.01248,-55.33847,-10,-10,-7.41983
2422,6/8/2017 16:06,42,EIS,26:32.3,07:42.7,1,1,Pan_5pulse_EIS_0dC,4.13573,0,0,,0.001,6000,0.14228,2,-2,20,10,38,16,4.11719,149.36425,-210.22379,0.14248,0,0.02,10,3,0,0,0,0,0,1.19326,0.04627,257.88316,-54.60616,-10,-10,-7.52071
2423,6/8/2017 16:06,42,EIS,27:02.3,08:12.7,1,1,Pan_5pulse_EIS_0dC,4.13701,0,0,,0.001,6000,0.1067,2,-2,20,10,39,16,4.11695,198.28305,-237.00485,0.10678,0,0.02,10,3,0,0,0,0,0,1.19781,0.03876,309.01046,-50.08347,-10,-10,-7.30775
2424,6/8/2017 16:07,42,EIS,27:41.3,08:51.8,1,1,Pan_5pulse_EIS_0dC,4.1338,0,0,,0.001,6000,0.08001,2,-2,20,10,40,16,4.13353,247.81913,-253.09008,0.07999,0,0.02,10,3,0,0,0,0,0,1.1459,0.03235,354.21591,-45.60289,-10,-10,-7.5095
2425,6/8/2017 16:08,42,EIS,28:33.2,09:43.7,1,1,Pan_5pulse_EIS_0dC,4.13573,0,0,,0.001,6000,0.06,2,-2,20,10,41,16,4.1172,315.66796,-250.9461,0.05994,0,0.02,10,3,0,0,0,0,0,1.13924,0.02825,403.26196,-38.4836,-10,-10,-7.5095
2426,6/8/2017 16:09,42,EIS,29:41.3,10:51.7,1,1,Pan_5pulse_EIS_0dC,4.13187,0,0,,0.001,6000,0.04499,2,-2,20,10,42,16,4.13156,359.54922,-234.87358,0.04507,0,0.02,10,3,0,0,0,0,0,1.06468,0.02479,429.46623,-33.15436,-10,-10,-7.30775
2427,6/8/2017 16:10,42,EIS,31:11.8,12:22.3,1,1,Pan_5pulse_EIS_0dC,4.13187,0,0,,0.001,6000,0.03374,2,-2,20,10,43,16,4.11667,413.847,-204.59543,0.03377,0,0.02,10,3,0,0,0,0,0,1.0751,0.02329,461.65856,-26.30662,-10,-10,-7.30775
2428,6/8/2017 16:12,42,EIS,33:12.5,14:22.9,1,1,Pan_5pulse_EIS_0dC,4.13315,0,0,,0.001,6000,0.0253,2,-2,20,10,44,16,4.11562,437.78661,-171.0691,0.02531,0,0.02,10,3,0,0,0,0,0,1.01827,0.02166,470.02314,-21.34353,-10,-10,-7.30775
2429,6/8/2017 16:15,42,EIS,35:52.3,17:02.7,1,1,Pan_5pulse_EIS_0dC,4.12736,0,0,,0.001,6000,0.01897,2,-2,20,10,45,16,4.11426,442.74047,-140.80377,0.01896,0,0.02,10,3,0,0,0,0,0,0.98829,0.02127,464.59103,-17.64211,-10,-10,-7.31896
2430,6/8/2017 16:18,42,EIS,39:25.2,20:35.7,1,1,Pan_5pulse_EIS_0dC,4.12736,0,0,,0.001,6000,0.01423,2,-2,20,10,46,16,4.12802,466.03051,-113.29462,0.01422,0,0.02,10,3,0,0,0,0,0,1.03225,0.02152,479.60411,-13.66386,-10,-10,-7.53191
2431,6/8/2017 16:23,42,EIS,44:08.5,25:18.9,1,1,Pan_5pulse_EIS_0dC,4.12093,0,0,,0.001,6000,0.01067,2,-2,20,10,47,16,4.10895,450.69143,-94.04104,0.01065,0,0.02,10,3,0,0,0,0,0,0.95995,0.02085,460.39818,-11.7862,-10,-10,-7.31896
2432,6/8/2017 16:29,42,EIS,50:25.3,31:35.7,1,1,Pan_5pulse_EIS_0dC,4.119,0,0,,0.001,6000,0.008,2,-2,20,10,48,16,4.10528,456.30458,-77.62926,0.008,0,0.02,10,3,0,0,0,0,0,1.00553,0.02172,462.86086,-9.65506,-10,-10,-7.52071
2433,6/8/2017 16:38,42,EIS,58:47.4,39:57.9,1,1,Pan_5pulse_EIS_0dC,4.11578,0,0,,0.001,6000,0.006,2,-2,20,10,49,16,4.11695,430.91774,-67.36649,0.006,0,0.02,10,3,0,0,0,0,0,0.94138,0.02158,436.15174,-8.88528,-10,-10,-7.30775
2434,6/8/2017 16:49,42,EIS,09:57.3,51:07.7,1,1,Pan_5pulse_EIS_0dC,4.10806,0,0,,0.001,6000,0.0045,2,-2,20,10,50,16,4.10877,407.84407,-61.83313,0.00449,0,0.02,10,3,0,0,0,0,0,0.94626,0.02294,412.50469,-8.62095,-10,-10,-7.5095
2435,6/8/2017 17:04,42,EIS,24:48.6,05:59.1,1,1,Pan_5pulse_EIS_0dC,4.10227,0,0,,0.001,6000,0.00337,2,-2,20,10,51,16,4.10403,397.67122,-58.5134,0.00338,0,0.02,10,3,0,0,0,0,0,0.97448,0.02424,401.95301,-8.37045,-10,-10,-7.5095
2436,6/8/2017 17:24,42,EIS,44:35.1,25:45.6,1,1,Pan_5pulse_EIS_0dC,4.09391,0,0,,0.001,6000,0.00253,2,-2,20,10,52,16,4.09473,368.93973,-58.89865,0.00253,0,0.02,10,3,0,0,0,0,0,0.92961,0.02488,373.61153,-9.07033,-10,-10,-7.5095
2437,6/8/2017 17:50,42,EIS,10:59.2,52:09.7,1,1,Pan_5pulse_EIS_0dC,4.08683,0,0,,0.001,6000,0.0019,2,-2,20,10,53,16,4.07556,352.53635,-60.10129,0.0019,0,0.02,10,3,0,0,0,0,0,0.95766,0.02678,357.62277,-9.67491,-10,-10,-7.52071
2438,6/8/2017 18:25,42,EIS,46:08.5,27:19.0,1,1,Pan_5pulse_EIS_0dC,4.07654,0,0,,0.001,6000,0.00142,2,-2,20,10,54,16,4.06707,323.58062,-64.72403,0.00142,0,0.02,10,3,0,0,0,0,0,0.92273,0.02796,329.99033,-11.31128,-10,-10,-7.52071
2440,6/9/2017 7:28,51,EIS,49:20.2,00:21.3,3,1,Pan_5pulse_EIS_0dC,3.77993,0,-0.87,,0.001,6000,6000,2,-2,20,10,1,16,3.78247,27.0401,7.59554,6000,0,0.02,10,3,0,0,0,0,0,0.99253,0.35338,28.08664,15.69001,-10,-10,-7.5095
2441,6/9/2017 7:28,51,EIS,49:30.9,00:32.0,3,1,Pan_5pulse_EIS_0dC,3.78058,0,-0.87,,0.001,6000,4499.36526,2,-2,20,10,2,16,3.7824,26.82938,5.39457,4571.42871,0,0.02,10,3,0,0,0,0,0,0.97296,0.35553,27.36635,11.36885,-10,-10,-7.5095
2442,6/9/2017 7:29,51,EIS,49:41.5,00:42.6,3,1,Pan_5pulse_EIS_0dC,3.78058,0,-0.87,,0.001,6000,3374.04795,2,-2,20,10,3,16,3.7846,26.78918,3.39345,3428.57153,0,0.02,10,3,0,0,0,0,0,0.98571,0.36503,27.00326,7.21935,-10,-10,-7.49829
2443,6/9/2017 7:29,51,EIS,49:52.1,00:53.2,3,1,Pan_5pulse_EIS_0dC,3.78058,0,-0.87,,0.001,6000,2530.17902,2,-2,20,10,4,16,3.7837,26.9472,1.59185,2526.31567,0,0.02,10,3,0,0,0,0,0,0.98571,0.37005,26.99418,3.38071,-10,-10,-7.49829
2444,6/9/2017 7:29,51,EIS,50:02.7,01:03.8,3,1,Pan_5pulse_EIS_0dC,3.78058,0,-0.87,,0.001,6000,1897.3666,2,-2,20,10,5,16,3.77839,27.27428,0.12913,1882.35291,0,0.02,10,3,0,0,0,0,0,1.00992,0.37028,27.27458,0.27127,-10,-10,-7.5095
2445,6/9/2017 7:29,51,EIS,50:13.4,01:14.5,3,1,Pan_5pulse_EIS_0dC,3.78058,0,-0.87,,0.001,6000,1422.82422,2,-2,20,10,6,16,3.78266,27.70297,-1.03471,1432.83582,0,0.02,10,3,0,0,0,0,0,1.01612,0.36653,27.72229,-2.13901,-10,-10,-7.5095
2446,6/9/2017 7:29,51,EIS,50:24.1,01:25.2,3,1,Pan_5pulse_EIS_0dC,3.78058,0,-0.87,,0.001,6000,1066.96765,2,-2,20,10,7,16,3.77837,28.28245,-2.13221,1066.66663,0,0.02,10,3,0,0,0,0,0,1.02288,0.36064,28.36271,-4.31136,-10,-10,-7.49829
2447,6/9/2017 7:30,51,EIS,50:35.0,01:36.1,3,1,Pan_5pulse_EIS_0dC,3.78058,0,-0.87,,0.001,6000,800.11286,2,-2,20,10,8,16,3.7903,28.96131,-3.0894,800,0,0.02,10,3,0,0,0,0,0,1.02682,0.35255,29.12562,-6.0889,-10,-10,-7.49829
2448,6/9/2017 7:30,51,EIS,50:46.0,01:47.1,3,1,Pan_5pulse_EIS_0dC,3.78058,0,-0.87,,0.001,6000,600,2,-2,20,10,9,16,3.78288,29.74167,-3.97281,600,0,0.02,10,3,0,0,0,0,0,1.03015,0.34332,30.00583,-7.60837,-10,-10,-7.49829
2449,6/9/2017 7:30,51,EIS,50:57.2,01:58.3,3,1,Pan_5pulse_EIS_0dC,3.78058,0,-0.87,,0.001,6000,449.93653,2,-2,20,10,10,16,3.77432,30.62586,-4.80468,450.70422,0,0.02,10,3,0,0,0,0,0,1.03298,0.33321,31.00045,-8.91607,-10,-10,-7.49829
2450,6/9/2017 7:30,51,EIS,51:08.5,02:09.6,3,1,Pan_5pulse_EIS_0dC,3.78058,0,-0.87,,0.001,6000,337.4048,2,-2,20,10,11,16,3.78303,31.64431,-5.62593,336.8421,0,0.02,10,3,0,0,0,0,0,1.03663,0.32253,32.14053,-10.08108,-10,-10,-7.49829
2451,6/9/2017 7:30,51,EIS,51:20.2,02:21.3,3,1,Pan_5pulse_EIS_0dC,3.78122,0,-0.87,,0.001,6000,253.0179,2,-2,20,10,12,16,3.79278,32.76691,-6.42253,253.29816,0,0.02,10,3,0,0,0,0,0,1.0387,0.31108,33.39041,-11.08976,-10,-10,-7.49829
2452,6/9/2017 7:31,51,EIS,51:32.4,02:33.5,3,1,Pan_5pulse_EIS_0dC,3.78122,0,-0.87,,0.001,6000,189.73666,2,-2,20,10,13,16,3.78378,34.03351,-7.22436,189.72333,0,0.02,10,3,0,0,0,0,0,1.04283,0.29973,34.79183,-11.9844,-10,-10,-7.49829
2453,6/9/2017 7:31,51,EIS,51:44.0,02:45.1,3,1,Pan_5pulse_EIS_0dC,3.78122,0,-0.87,,0.001,6000,142.28242,2,-2,20,10,14,16,3.79076,35.42629,-8.02075,142.43323,0,0.02,10,3,0,0,0,0,0,1.04342,0.28726,36.32292,-12.75708,-10,-10,-7.5095
2454,6/9/2017 7:31,51,EIS,51:55.9,02:57.0,3,1,Pan_5pulse_EIS_0dC,3.78122,0,-0.87,,0.001,6000,106.69676,2,-2,20,10,15,16,3.77309,36.9724,-8.8208,106.66666,0,0.02,10,3,0,0,0,0,0,1.04615,0.27523,38.01006,-13.41866,-10,-10,-7.49829
2455,6/9/2017 7:31,51,EIS,52:07.3,03:08.4,3,1,Pan_5pulse_EIS_0dC,3.78122,0,-0.87,,0.001,6000,80.01129,2,-2,20,10,16,16,3.78336,38.6541,-9.62176,80,0,0.02,10,3,0,0,0,0,0,1.0481,0.26312,39.83363,-13.97797,-10,-10,-7.71125
2456,6/9/2017 7:31,51,EIS,52:19.1,03:20.2,3,1,Pan_5pulse_EIS_0dC,3.78122,0,-0.87,,0.001,6000,60,2,-2,20,10,17,16,3.7933,40.4521,-10.43788,60,0,0.02,10,3,0,0,0,0,0,1.04934,0.25118,41.77705,-14.46847,-10,-10,-7.49829
2457,6/9/2017 7:31,51,EIS,52:30.5,03:31.5,3,1,Pan_5pulse_EIS_0dC,3.78122,0,-0.87,,0.001,6000,44.99365,2,-2,20,10,18,16,3.77315,42.39512,-11.27359,44.94382,0,0.02,10,3,0,0,0,0,0,1.04996,0.23934,43.86844,-14.89132,-10,-10,-7.5095
2458,6/9/2017 7:32,51,EIS,52:42.1,03:43.2,3,1,Pan_5pulse_EIS_0dC,3.78122,0,-0.87,,0.001,6000,33.74048,2,-2,20,10,19,16,3.78897,44.47072,-12.14467,33.70787,0,0.02,10,3,0,0,0,0,0,1.05055,0.22789,46.09922,-15.27465,-10,-10,-7.49829
2459,6/9/2017 7:32,51,EIS,52:54.1,03:55.2,3,1,Pan_5pulse_EIS_0dC,3.78122,0,-0.87,,0.001,6000,25.30179,2,-2,20,10,20,16,3.79233,46.68657,-13.05627,25.31646,0,0.02,10,3,0,0,0,0,0,1.05098,0.2168,48.47785,-15.62408,-10,-10,-7.5095
2460,6/9/2017 7:32,51,EIS,53:05.7,04:06.8,3,1,Pan_5pulse_EIS_0dC,3.78122,0,-0.87,,0.001,6000,18.97367,2,-2,20,10,21,16,3.78368,49.06708,-14.00941,18.98734,0,0.02,10,3,0,0,0,0,0,1.05343,0.20644,51.02786,-15.93487,-10,-10,-7.71125
2461,6/9/2017 7:32,51,EIS,53:17.6,04:18.7,3,1,Pan_5pulse_EIS_0dC,3.78122,0,-0.87,,0.001,6000,14.22824,2,-2,20,10,22,16,3.7739,51.6171,-15.02624,14.21801,0,0.02,10,3,0,0,0,0,0,1.0533,0.19593,53.75977,-16.23079,-10,-10,-7.49829
2462,6/9/2017 7:32,51,EIS,53:29.1,04:30.2,3,1,Pan_5pulse_EIS_0dC,3.78186,0,-0.87,,0.001,6000,10.66968,2,-2,20,10,23,16,3.79438,54.32469,-16.08679,10.67616,0,0.02,10,3,0,0,0,0,0,1.05394,0.18602,56.65648,-16.49523,-10,-10,-7.5095
2463,6/9/2017 7:33,51,EIS,53:40.8,04:41.9,3,1,Pan_5pulse_EIS_0dC,3.78186,0,-0.87,,0.001,6000,8.00113,2,-2,20,10,24,16,3.77492,57.23685,-17.25054,8,0,0.02,10,3,0,0,0,0,0,1.05544,0.17655,59.77991,-16.77221,-10,-10,-7.49829
2464,6/9/2017 7:33,51,EIS,53:52.9,04:54.0,3,1,Pan_5pulse_EIS_0dC,3.78186,0,-0.87,,0.001,6000,6,2,-2,20,10,25,16,3.77348,60.27255,-18.4694,6,0,0.02,10,3,0,0,0,0,0,1.05417,0.16723,63.03887,-17.03671,-10,-10,-7.5095
2465,6/9/2017 7:33,51,EIS,54:04.4,05:05.5,3,1,Pan_5pulse_EIS_0dC,3.78186,0,-0.87,,0.001,6000,4.49937,2,-2,20,10,26,16,3.77853,63.50008,-19.83403,4.5045,0,0.02,10,3,0,0,0,0,0,1.05417,0.15866,66.52555,-17.34602,-10,-10,-7.5095
2466,6/9/2017 7:33,51,EIS,54:16.5,05:17.6,3,1,Pan_5pulse_EIS_0dC,3.78186,0,-0.87,,0.001,6000,3.37405,2,-2,20,10,27,16,3.77775,67.03284,-21.41138,3.37079,0,0.02,10,3,0,0,0,0,0,1.0579,0.15034,70.36937,-17.71433,-10,-10,-7.5095
2467,6/9/2017 7:33,51,EIS,54:27.8,05:28.9,3,1,Pan_5pulse_EIS_0dC,3.78186,0,-0.87,,0.001,6000,2.53018,2,-2,20,10,28,16,3.77375,70.8934,-23.20879,2.53378,0,0.02,10,3,0,0,0,0,0,1.05996,0.14209,74.59572,-18.1272,-10,-10,-7.49829
2468,6/9/2017 7:34,51,EIS,54:39.6,05:40.7,3,1,Pan_5pulse_EIS_0dC,3.78186,0,-0.87,,0.001,6000,1.89737,2,-2,20,10,29,16,3.77801,75.22517,-25.14673,1.89873,0,0.02,10,3,0,0,0,0,0,1.06333,0.13406,79.31698,-18.48407,-10,-10,-7.49829
2469,6/9/2017 7:34,51,EIS,54:50.8,05:51.9,3,1,Pan_5pulse_EIS_0dC,3.78186,0,-0.87,,0.001,6000,1.42282,2,-2,20,10,30,16,3.77635,80.30737,-27.09706,1.42045,0,0.02,10,3,0,0,0,0,0,1.06859,0.12608,84.75568,-18.64526,-10,-10,-7.5095
2470,6/9/2017 7:34,51,EIS,55:02.8,06:03.9,3,1,Pan_5pulse_EIS_0dC,3.78186,0,-0.87,,0.001,6000,1.06697,2,-2,20,10,31,16,3.77906,86.14507,-28.66189,1.06838,0,0.02,10,3,0,0,0,0,0,1.07105,0.11797,90.78808,-18.40314,-10,-10,-7.5095
2471,6/9/2017 7:34,51,EIS,55:14.8,06:15.9,3,1,Pan_5pulse_EIS_0dC,3.78186,0,-0.87,,0.001,6000,0.80011,2,-2,20,10,32,16,3.77382,92.65306,-29.46012,0.79957,0,0.02,10,3,0,0,0,0,0,1.07073,0.11013,97.22391,-17.63867,-10,-10,-7.71125
2472,6/9/2017 7:34,51,EIS,55:26.4,06:27.5,3,1,Pan_5pulse_EIS_0dC,3.78186,0,-0.87,,0.001,6000,0.6,2,-2,20,10,33,16,3.77696,99.23388,-29.11726,0.59904,0,0.02,10,3,0,0,0,0,0,1.06358,0.10284,103.41749,-16.35277,-10,-10,-7.49829
2473,6/9/2017 7:35,51,EIS,55:37.1,06:38.2,3,1,Pan_5pulse_EIS_0dC,3.78186,0,-0.87,,0.001,6000,0.44994,2,-2,20,10,34,16,3.77568,105.19907,-27.59431,0.44964,0,0.02,10,3,0,0,0,0,0,1.05204,0.09673,108.75794,-14.69789,-10,-10,-7.5095
2474,6/9/2017 7:35,51,EIS,55:47.4,06:48.5,3,1,Pan_5pulse_EIS_0dC,3.78186,0,-0.87,,0.001,6000,0.3374,2,-2,20,10,35,16,3.7771,110.45653,-25.28757,0.33723,0,0.02,10,3,0,0,0,0,0,1.04173,0.09193,113.3142,-12.8949,-10,-10,-7.49829
2475,6/9/2017 7:35,51,EIS,56:01.0,07:02.1,3,1,Pan_5pulse_EIS_0dC,3.78251,0,-0.87,,0.001,6000,0.25302,2,-2,20,10,36,16,3.78152,115.58994,-22.5841,0.2527,0,0.02,10,3,0,0,0,0,0,1.03967,0.08828,117.77553,-11.05525,-10,-10,-7.49829
2476,6/9/2017 7:35,51,EIS,56:19.1,07:20.2,3,1,Pan_5pulse_EIS_0dC,3.78251,0,-0.87,,0.001,6000,0.18974,2,-2,20,10,37,16,3.7818,119.59172,-19.92225,0.18978,0,0.02,10,3,0,0,0,0,0,1.02951,0.08492,121.23974,-9.4578,-10,-10,-7.49829
2477,6/9/2017 7:36,51,EIS,56:41.7,07:42.8,3,1,Pan_5pulse_EIS_0dC,3.78251,0,-0.87,,0.001,6000,0.14228,2,-2,20,10,38,16,3.78098,122.73036,-17.63811,0.14248,0,0.02,10,3,0,0,0,0,0,1.02275,0.08249,123.99131,-8.17823,-10,-10,-7.70004
2478,6/9/2017 7:36,51,EIS,57:11.9,08:12.9,3,1,Pan_5pulse_EIS_0dC,3.78251,0,-0.87,,0.001,6000,0.1067,2,-2,20,10,39,16,3.78458,125.34335,-15.92096,0.10678,0,0.02,10,3,0,0,0,0,0,1.0182,0.08059,126.35044,-7.23888,-10,-10,-7.49829
2479,6/9/2017 7:37,51,EIS,57:50.8,08:51.9,3,1,Pan_5pulse_EIS_0dC,3.78251,0,-0.87,,0.001,6000,0.08001,2,-2,20,10,40,16,3.7825,127.41007,-14.79366,0.07999,0,0.02,10,3,0,0,0,0,0,1.01547,0.07917,128.26604,-6.62299,-10,-10,-7.49829
2480,6/9/2017 7:38,51,EIS,58:42.6,09:43.7,3,1,Pan_5pulse_EIS_0dC,3.78251,0,-0.87,,0.001,6000,0.06,2,-2,20,10,41,16,3.78326,129.36741,-14.20639,0.05994,0,0.02,10,3,0,0,0,0,0,1.01498,0.07799,130.14511,-6.26678,-10,-10,-7.48708
2481,6/9/2017 7:39,51,EIS,59:50.5,10:51.6,3,1,Pan_5pulse_EIS_0dC,3.78251,0,-0.87,,0.001,6000,0.04499,2,-2,20,10,42,16,3.78412,131.13016,-14.22098,0.04507,0,0.02,10,3,0,0,0,0,0,1.01331,0.07682,131.89903,-6.1895,-10,-10,-7.72245
2482,6/9/2017 7:40,51,EIS,01:21.1,12:22.2,3,1,Pan_5pulse_EIS_0dC,3.78315,0,-0.87,,0.001,6000,0.03374,2,-2,20,10,43,16,3.7844,133.20084,-14.89184,0.03377,0,0.02,10,3,0,0,0,0,0,1.01591,0.0758,134.03071,-6.37917,-10,-10,-7.72245
2483,6/9/2017 7:42,51,EIS,03:21.7,14:22.8,3,1,Pan_5pulse_EIS_0dC,3.78379,0,-0.87,,0.001,6000,0.0253,2,-2,20,10,44,16,3.78517,135.3455,-16.12836,0.02531,0,0.02,10,3,0,0,0,0,0,1.01758,0.07466,136.30308,-6.79557,-10,-10,-7.71125
2484,6/9/2017 7:45,51,EIS,06:01.6,17:02.7,3,1,Pan_5pulse_EIS_0dC,3.78379,0,-0.87,,0.001,6000,0.01897,2,-2,20,10,45,16,3.78605,137.72841,-18.07203,0.01896,0,0.02,10,3,0,0,0,0,0,1.0186,0.07333,138.90901,-7.47536,-10,-10,-7.72245
2485,6/9/2017 7:49,51,EIS,09:34.5,20:35.6,3,1,Pan_5pulse_EIS_0dC,3.78444,0,-0.87,,0.001,6000,0.01423,2,-2,20,10,46,16,3.78612,140.98419,-20.73501,0.01422,0,0.02,10,3,0,0,0,0,0,1.02606,0.072,142.50082,-8.3667,-10,-10,-7.71125
2486,6/9/2017 7:53,51,EIS,14:17.8,25:18.9,3,1,Pan_5pulse_EIS_0dC,3.78508,0,-0.87,,0.001,6000,0.01067,2,-2,20,10,47,16,3.78699,144.93757,-23.91212,0.01065,0,0.02,10,3,0,0,0,0,0,1.03068,0.07016,146.89687,-9.36839,-10,-10,-7.71125
2487,6/9/2017 8:00,51,EIS,20:34.7,31:35.8,3,1,Pan_5pulse_EIS_0dC,3.78637,0,-0.87,,0.001,6000,0.008,2,-2,20,10,48,16,3.78797,150.20338,-27.88586,0.008,0,0.02,10,3,0,0,0,0,0,1.04022,0.06809,152.77001,-10.51745,-10,-10,-7.71125
2488,6/9/2017 8:08,51,EIS,28:56.8,39:57.9,3,1,Pan_5pulse_EIS_0dC,3.78765,0,-0.87,,0.001,6000,0.006,2,-2,20,10,49,16,3.78937,156.85265,-32.6547,0.006,0,0.02,10,3,0,0,0,0,0,1.04838,0.06544,160.21574,-11.76026,-10,-10,-7.71125
2489,6/9/2017 8:19,51,EIS,40:06.5,51:07.6,3,1,Pan_5pulse_EIS_0dC,3.78958,0,-0.87,,0.001,6000,0.0045,2,-2,20,10,50,16,3.7911,165.25108,-38.72602,0.00449,0,0.02,10,3,0,0,0,0,0,1.05938,0.06242,169.72809,-13.18907,-10,-10,-7.72245
2490,6/9/2017 8:34,51,EIS,54:58.0,05:59.0,3,1,Pan_5pulse_EIS_0dC,3.79216,0,-0.87,,0.001,6000,0.00337,2,-2,20,10,51,16,3.7939,176.18239,-46.58121,0.00338,0,0.02,10,3,0,0,0,0,0,1.07392,0.05893,182.23623,-14.80967,-10,-10,-7.9242
2491,6/9/2017 8:54,51,EIS,14:44.5,25:45.6,3,1,Pan_5pulse_EIS_0dC,3.79537,0,-0.87,,0.001,6000,0.00253,2,-2,20,10,52,16,3.79724,190.5006,-58.63062,0.00253,0,0.02,10,3,0,0,0,0,0,1.09298,0.05484,199.31891,-17.10686,-10,-10,-7.72245
2492,6/9/2017 9:20,51,EIS,41:08.6,52:09.7,3,1,Pan_5pulse_EIS_0dC,3.79988,0,-0.87,,0.001,6000,0.0019,2,-2,20,10,53,16,3.80144,208.16688,-74.14235,0.0019,0,0.02,10,3,0,0,0,0,0,1.10914,0.05019,220.97633,-19.60426,-10,-10,-7.72245
2493,6/9/2017 9:55,51,EIS,16:17.9,27:19.0,3,1,Pan_5pulse_EIS_0dC,3.80309,0,-0.87,,0.001,6000,0.00142,2,-2,20,10,54,16,3.80478,225.49066,-89.45198,0.00142,0,0.02,10,3,0,0,0,0,0,1.10914,0.04527,242.58544,-21.63819,-10,-10,-8.0587
2495,6/9/2017 15:08,51,EIS,29:25.4,00:21.3,5,1,Pan_5pulse_EIS_0dC,3.60815,0,-1.45002,,0.001,6000,6000,2,-2,20,10,1,16,3.60965,27.62794,7.59611,6000,0,0.02,10,3,0,0,0,0,0,0.9925,0.34638,28.65316,15.37322,-10,-10,-7.91299
2496,6/9/2017 15:09,51,EIS,29:35.9,00:31.8,5,1,Pan_5pulse_EIS_0dC,3.60815,0,-1.45002,,0.001,6000,4499.36526,2,-2,20,10,2,16,3.61044,27.44228,5.37455,4571.42871,0,0.02,10,3,0,0,0,0,0,0.9925,0.34852,27.96363,11.08108,-10,-10,-7.91299
2497,6/9/2017 15:09,51,EIS,29:46.5,00:42.4,5,1,Pan_5pulse_EIS_0dC,3.60815,0,-1.45002,,0.001,6000,3374.04795,2,-2,20,10,3,16,3.61163,27.4236,3.35941,3428.57153,0,0.02,10,3,0,0,0,0,0,0.98683,0.35718,27.6286,6.98398,-10,-10,-7.91299
2498,6/9/2017 15:09,51,EIS,29:57.2,00:53.1,5,1,Pan_5pulse_EIS_0dC,3.60815,0,-1.45002,,0.001,6000,2530.17902,2,-2,20,10,4,16,3.60983,27.60358,1.55036,2526.31567,0,0.02,10,3,0,0,0,0,0,0.99998,0.36169,27.64708,3.21465,-10,-10,-7.91299
2499,6/9/2017 15:09,51,EIS,30:08.0,01:03.8,5,1,Pan_5pulse_EIS_0dC,3.60815,0,-1.45002,,0.001,6000,1897.3666,2,-2,20,10,5,16,3.60992,27.9475,0.08611,1882.35291,0,0.02,10,3,0,0,0,0,0,1.0104,0.36153,27.94763,0.17654,-10,-10,-7.91299
2500,6/9/2017 15:09,51,EIS,30:18.7,01:14.6,5,1,Pan_5pulse_EIS_0dC,3.60815,0,-1.45002,,0.001,6000,1422.82422,2,-2,20,10,6,16,3.61392,28.39326,-1.07531,1432.83582,0,0.02,10,3,0,0,0,0,0,1.01641,0.35772,28.41361,-2.16887,-10,-10,-7.91299
2501,6/9/2017 15:09,51,EIS,30:29.4,01:25.3,5,1,Pan_5pulse_EIS_0dC,3.60815,0,-1.45002,,0.001,6000,1066.96765,2,-2,20,10,7,16,3.61004,28.98842,-2.16909,1066.66663,0,0.02,10,3,0,0,0,0,0,1.02287,0.35187,29.06946,-4.27925,-10,-10,-7.9242
2502,6/9/2017 15:10,51,EIS,30:40.3,01:36.2,5,1,Pan_5pulse_EIS_0dC,3.60815,0,-1.45002,,0.001,6000,800.11286,2,-2,20,10,8,16,3.61756,29.67719,-3.11898,800,0,0.02,10,3,0,0,0,0,0,1.02642,0.34397,29.84064,-5.99958,-10,-10,-7.9242
2503,6/9/2017 15:10,51,EIS,30:51.4,01:47.3,5,1,Pan_5pulse_EIS_0dC,3.60815,0,-1.45002,,0.001,6000,600,2,-2,20,10,9,16,3.60967,30.46579,-3.99152,600,0,0.02,10,3,0,0,0,0,0,1.0296,0.33509,30.72616,-7.46418,-10,-10,-7.91299
2504,6/9/2017 15:10,51,EIS,31:02.5,01:58.4,5,1,Pan_5pulse_EIS_0dC,3.60815,0,-1.45002,,0.001,6000,449.93653,2,-2,20,10,10,16,3.6016,31.35703,-4.81225,450.70422,0,0.02,10,3,0,0,0,0,0,1.03231,0.3254,31.72414,-8.72491,-10,-10,-7.91299
2505,6/9/2017 15:10,51,EIS,31:14.0,02:09.9,5,1,Pan_5pulse_EIS_0dC,3.60879,0,-1.45002,,0.001,6000,337.4048,2,-2,20,10,11,16,3.61026,32.37993,-5.62079,336.8421,0,0.02,10,3,0,0,0,0,0,1.03576,0.31516,32.86416,-9.84777,-10,-10,-7.91299
2506,6/9/2017 15:10,51,EIS,31:25.8,02:21.7,5,1,Pan_5pulse_EIS_0dC,3.60879,0,-1.45002,,0.001,6000,253.0179,2,-2,20,10,12,16,3.61037,33.50115,-6.40248,253.29816,0,0.02,10,3,0,0,0,0,0,1.03777,0.30427,34.10746,-10.81945,-10,-10,-7.91299
2507,6/9/2017 15:11,51,EIS,31:38.0,02:33.9,5,1,Pan_5pulse_EIS_0dC,3.60879,0,-1.45002,,0.001,6000,189.73666,2,-2,20,10,13,16,3.62066,34.76223,-7.18718,189.72333,0,0.02,10,3,0,0,0,0,0,1.04156,0.29342,35.49744,-11.68145,-10,-10,-7.9242
2508,6/9/2017 15:11,51,EIS,31:49.6,02:45.5,5,1,Pan_5pulse_EIS_0dC,3.60879,0,-1.45002,,0.001,6000,142.28242,2,-2,20,10,14,16,3.61792,36.1452,-7.96922,142.43323,0,0.02,10,3,0,0,0,0,0,1.04204,0.28153,37.01329,-12.43355,-10,-10,-7.91299
2509,6/9/2017 15:11,51,EIS,32:01.6,02:57.5,5,1,Pan_5pulse_EIS_0dC,3.60879,0,-1.45002,,0.001,6000,106.69676,2,-2,20,10,15,16,3.60923,37.67169,-8.75382,106.66666,0,0.02,10,3,0,0,0,0,0,1.04464,0.27011,38.67539,-13.08174,-10,-10,-7.91299
2510,6/9/2017 15:11,51,EIS,32:13.1,03:09.0,5,1,Pan_5pulse_EIS_0dC,3.60879,0,-1.45002,,0.001,6000,80.01129,2,-2,20,10,16,16,3.6106,39.32346,-9.544,80,0,0.02,10,3,0,0,0,0,0,1.04639,0.25859,40.46508,-13.64219,-10,-10,-7.91299
2511,6/9/2017 15:11,51,EIS,32:24.9,03:20.8,5,1,Pan_5pulse_EIS_0dC,3.60879,0,-1.45002,,0.001,6000,60,2,-2,20,10,17,16,3.61541,41.08977,-10.35718,60,0,0.02,10,3,0,0,0,0,0,1.04764,0.24723,42.375,-14.1474,-10,-10,-7.9242
2512,6/9/2017 15:12,51,EIS,32:36.3,03:32.1,5,1,Pan_5pulse_EIS_0dC,3.60879,0,-1.45002,,0.001,6000,44.99365,2,-2,20,10,18,16,3.61071,43.00087,-11.20702,44.94382,0,0.02,10,3,0,0,0,0,0,1.04862,0.23598,44.43729,-14.60766,-10,-10,-7.91299
2513,6/9/2017 15:12,51,EIS,32:48.0,03:43.8,5,1,Pan_5pulse_EIS_0dC,3.60879,0,-1.45002,,0.001,6000,33.74048,2,-2,20,10,19,16,3.61568,45.0404,-12.10239,33.70787,0,0.02,10,3,0,0,0,0,0,1.04921,0.22497,46.63803,-15.04017,-10,-10,-7.91299
2514,6/9/2017 15:12,51,EIS,33:00.0,03:55.9,5,1,Pan_5pulse_EIS_0dC,3.60879,0,-1.45002,,0.001,6000,25.30179,2,-2,20,10,20,16,3.60061,47.23088,-13.05266,25.31646,0,0.02,10,3,0,0,0,0,0,1.04921,0.21434,49.00131,-15.4486,-10,-10,-7.91299
2515,6/9/2017 15:12,51,EIS,33:11.6,04:07.5,5,1,Pan_5pulse_EIS_0dC,3.60879,0,-1.45002,,0.001,6000,18.97367,2,-2,20,10,21,16,3.6172,49.60978,-14.0709,18.98734,0,0.02,10,3,0,0,0,0,0,1.053,0.2042,51.56666,-15.83501,-10,-10,-7.91299
2516,6/9/2017 15:12,51,EIS,33:23.5,04:19.4,5,1,Pan_5pulse_EIS_0dC,3.60943,0,-1.45002,,0.001,6000,14.22824,2,-2,20,10,22,16,3.60688,52.19154,-15.15994,14.21801,0,0.02,10,3,0,0,0,0,0,1.05371,0.19388,54.34869,-16.19686,-10,-10,-7.91299
2517,6/9/2017 15:13,51,EIS,33:34.9,04:30.8,5,1,Pan_5pulse_EIS_0dC,3.60943,0,-1.45002,,0.001,6000,10.66968,2,-2,20,10,23,16,3.61098,54.94531,-16.28183,10.67616,0,0.02,10,3,0,0,0,0,0,1.05461,0.18403,57.30694,-16.50603,-10,-10,-7.91299
2518,6/9/2017 15:13,51,EIS,33:46.8,04:42.6,5,1,Pan_5pulse_EIS_0dC,3.60943,0,-1.45002,,0.001,6000,8.00113,2,-2,20,10,24,16,3.61818,57.92802,-17.47488,8,0,0.02,10,3,0,0,0,0,0,1.05607,0.17454,60.50642,-16.78675,-10,-10,-7.91299
2519,6/9/2017 15:13,51,EIS,33:58.9,04:54.8,5,1,Pan_5pulse_EIS_0dC,3.60943,0,-1.45002,,0.001,6000,6,2,-2,20,10,25,16,3.61109,61.0377,-18.69056,6,0,0.02,10,3,0,0,0,0,0,1.05461,0.16521,63.83525,-17.02529,-10,-10,-7.71125
2520,6/9/2017 15:13,51,EIS,34:10.6,05:06.5,5,1,Pan_5pulse_EIS_0dC,3.60943,0,-1.45002,,0.001,6000,4.49937,2,-2,20,10,26,16,3.60103,64.3248,-20.00459,4.5045,0,0.02,10,3,0,0,0,0,0,1.05564,0.15671,67.36366,-17.27535,-10,-10,-7.91299
2521,6/9/2017 15:13,51,EIS,34:22.6,05:18.5,5,1,Pan_5pulse_EIS_0dC,3.60943,0,-1.45002,,0.001,6000,3.37405,2,-2,20,10,27,16,3.61678,67.85776,-21.49825,3.37079,0,0.02,10,3,0,0,0,0,0,1.05668,0.14845,71.18182,-17.5789,-10,-10,-7.91299
2522,6/9/2017 15:14,51,EIS,34:34.0,05:29.9,5,1,Pan_5pulse_EIS_0dC,3.60943,0,-1.45002,,0.001,6000,2.53018,2,-2,20,10,28,16,3.61119,71.62299,-23.22207,2.53378,0,0.02,10,3,0,0,0,0,0,1.05756,0.14046,75.29354,-17.96407,-10,-10,-7.9242
2523,6/9/2017 15:14,51,EIS,34:45.9,05:41.8,5,1,Pan_5pulse_EIS_0dC,3.60943,0,-1.45002,,0.001,6000,1.89737,2,-2,20,10,29,16,3.60329,75.76565,-25.17788,1.89873,0,0.02,10,3,0,0,0,0,0,1.06061,0.13284,79.83958,-18.3823,-10,-10,-7.9242
2524,6/9/2017 15:14,51,EIS,34:57.1,05:53.0,5,1,Pan_5pulse_EIS_0dC,3.60943,0,-1.45002,,0.001,6000,1.42282,2,-2,20,10,30,16,3.60357,80.56,-27.32432,1.42045,0,0.02,10,3,0,0,0,0,0,1.06542,0.12524,85.06781,-18.73589,-10,-10,-7.91299
2525,6/9/2017 15:14,51,EIS,35:09.1,06:04.9,5,1,Pan_5pulse_EIS_0dC,3.60943,0,-1.45002,,0.001,6000,1.06697,2,-2,20,10,31,16,3.61132,86.17907,-29.35291,1.06838,0,0.02,10,3,0,0,0,0,0,1.07026,0.11756,91.04079,-18.80903,-10,-10,-7.91299
2526,6/9/2017 15:14,51,EIS,35:21.1,06:17.0,5,1,Pan_5pulse_EIS_0dC,3.60943,0,-1.45002,,0.001,6000,0.80011,2,-2,20,10,32,16,3.60515,92.65414,-30.8575,0.79957,0,0.02,10,3,0,0,0,0,0,1.07238,0.10981,97.65743,-18.4198,-10,-10,-7.9242
2527,6/9/2017 15:15,51,EIS,35:32.6,06:28.5,5,1,Pan_5pulse_EIS_0dC,3.60943,0,-1.45002,,0.001,6000,0.6,2,-2,20,10,33,16,3.61137,99.5559,-31.33059,0.59904,0,0.02,10,3,0,0,0,0,0,1.06867,0.10239,104.36946,-17.46897,-10,-10,-7.91299
2528,6/9/2017 15:15,51,EIS,35:43.4,06:39.3,5,1,Pan_5pulse_EIS_0dC,3.60943,0,-1.45002,,0.001,6000,0.44994,2,-2,20,10,34,16,3.60261,106.25193,-30.48794,0.44964,0,0.02,10,3,0,0,0,0,0,1.05931,0.09583,110.53953,-16.01031,-10,-10,-7.91299
2529,6/9/2017 15:15,51,EIS,35:53.7,06:49.6,5,1,Pan_5pulse_EIS_0dC,3.60943,0,-1.45002,,0.001,6000,0.3374,2,-2,20,10,35,16,3.60696,112.47603,-28.48904,0.33723,0,0.02,10,3,0,0,0,0,0,1.04955,0.09046,116.02794,-14.21351,-10,-10,-7.91299
2530,6/9/2017 15:15,51,EIS,36:07.3,07:03.2,5,1,Pan_5pulse_EIS_0dC,3.60943,0,-1.45002,,0.001,6000,0.25302,2,-2,20,10,36,16,3.60843,118.8094,-25.61563,0.2527,0,0.02,10,3,0,0,0,0,0,1.04757,0.08619,121.53943,-12.16688,-10,-10,-7.91299
2531,6/9/2017 15:15,51,EIS,36:25.3,07:21.2,5,1,Pan_5pulse_EIS_0dC,3.61008,0,-1.45002,,0.001,6000,0.18974,2,-2,20,10,37,16,3.61164,123.72839,-22.43534,0.18978,0,0.02,10,3,0,0,0,0,0,1.03472,0.08229,125.74601,-10.27762,-10,-10,-7.91299
2532,6/9/2017 15:16,51,EIS,36:48.0,07:43.8,5,1,Pan_5pulse_EIS_0dC,3.61008,0,-1.45002,,0.001,6000,0.14228,2,-2,20,10,38,16,3.60828,127.52251,-19.43888,0.14248,0,0.02,10,3,0,0,0,0,0,1.02598,0.07954,128.99559,-8.66716,-10,-10,-7.91299
2533,6/9/2017 15:16,51,EIS,37:18.1,08:13.9,5,1,Pan_5pulse_EIS_0dC,3.61008,0,-1.45002,,0.001,6000,0.1067,2,-2,20,10,39,16,3.61177,130.51254,-16.77495,0.10678,0,0.02,10,3,0,0,0,0,0,1.01956,0.07748,131.58617,-7.32415,-10,-10,-7.91299
2534,6/9/2017 15:17,51,EIS,37:57.1,08:53.0,5,1,Pan_5pulse_EIS_0dC,3.61008,0,-1.45002,,0.001,6000,0.08001,2,-2,20,10,40,16,3.60982,132.68518,-14.7326,0.07999,0,0.02,10,3,0,0,0,0,0,1.01498,0.07603,133.50059,-6.33584,-10,-10,-7.91299
2535,6/9/2017 15:18,51,EIS,38:49.0,09:44.8,5,1,Pan_5pulse_EIS_0dC,3.61008,0,-1.45002,,0.001,6000,0.06,2,-2,20,10,41,16,3.61038,134.54941,-13.27967,0.05994,0,0.02,10,3,0,0,0,0,0,1.0129,0.07492,135.20315,-5.63669,-10,-10,-7.91299
2536,6/9/2017 15:19,51,EIS,39:57.0,10:52.8,5,1,Pan_5pulse_EIS_0dC,3.61008,0,-1.45002,,0.001,6000,0.04499,2,-2,20,10,42,16,3.61129,136.05145,-12.54241,0.04507,0,0.02,10,3,0,0,0,0,0,1.01012,0.07393,136.62836,-5.26714,-10,-10,-7.9242
2537,6/9/2017 15:20,51,EIS,41:27.4,12:23.3,5,1,Pan_5pulse_EIS_0dC,3.61072,0,-1.45002,,0.001,6000,0.03374,2,-2,20,10,43,16,3.61141,137.41709,-12.39443,0.03377,0,0.02,10,3,0,0,0,0,0,1.01012,0.07321,137.97492,-5.15388,-10,-10,-7.9242
