Repository: ali-azary/python-postgresql

# SOH-from-EIS
State of Health of Li-ion batteries from Electrochemical Impedance Spectroscopy
the data taken from https://prod-dcd-datasets-cache-zipfiles.s3.eu-west-1.amazonaws.com/wykht8y7tg-1.zip
first data is converted and cleaned into properly-formatted csv files.
All the EIS data are combined into one file and used with GPR ML model to predict SoH with SoH, impedance, frenquency, and temperature data at hand. SoH values are calulated using nominal capacity and current Ah values.

File: EIS.csv (part 15 of 18)
id,Time Stamp,Step,Status,Prog Time,Step Time,Cycle,Cycle Level,Procedure,Voltage,Current,AhAccu,Energy,StartFreq,EndFreq,SetFreq,AAcMax,VAcMin,VAcMax,mvIdeal,Go,Status.1,U1,Zreal1,Zimg1,ActFreq,EisError,AACStart,MinIntervalTime,CountOfPeriods,UIdeal,AStart,MinDuration,MinPeriods,RemTime,VRelativ,AAmplitude,Betrag,Phase,ChamberT,ChamberSP,Temp45
2538,6/9/2017 15:22,51,EIS,43:28.1,14:24.0,5,1,Pan_5pulse_EIS_0dC,3.61072,0,-1.45002,,0.001,6000,0.0253,2,-2,20,10,44,16,3.61209,138.60847,-12.84764,0.02531,0,0.02,10,3,0,0,0,0,0,1.00937,0.07251,139.20262,-5.29562,-10,-10,-7.91299
2539,6/9/2017 15:25,51,EIS,46:07.9,17:03.8,5,1,Pan_5pulse_EIS_0dC,3.61136,0,-1.45002,,0.001,6000,0.01897,2,-2,20,10,45,16,3.61275,140.00537,-13.99201,0.01896,0,0.02,10,3,0,0,0,0,0,1.01009,0.07179,140.7028,-5.70714,-10,-10,-7.91299
2540,6/9/2017 15:29,51,EIS,49:40.8,20:36.7,5,1,Pan_5pulse_EIS_0dC,3.61201,0,-1.45002,,0.001,6000,0.01423,2,-2,20,10,46,16,3.6136,141.60737,-15.72209,0.01422,0,0.02,10,3,0,0,0,0,0,1.01261,0.07107,142.47748,-6.33537,-10,-10,-7.91299
2541,6/9/2017 15:33,51,EIS,54:24.1,25:20.0,5,1,Pan_5pulse_EIS_0dC,3.61201,0,-1.45002,,0.001,6000,0.01067,2,-2,20,10,47,16,3.61411,143.84134,-18.15914,0.01065,0,0.02,10,3,0,0,0,0,0,1.01776,0.0702,144.98305,-7.1952,-10,-10,-7.91299
2542,6/9/2017 15:40,51,EIS,00:40.9,31:36.8,5,1,Pan_5pulse_EIS_0dC,3.61265,0,-1.45002,,0.001,6000,0.008,2,-2,20,10,48,16,3.61448,146.3223,-21.16953,0.008,0,0.02,10,3,0,0,0,0,0,1.01954,0.06896,147.84574,-8.23228,-10,-10,-7.91299
2543,6/9/2017 15:48,51,EIS,09:03.0,39:58.9,5,1,Pan_5pulse_EIS_0dC,3.61394,0,-1.45002,,0.001,6000,0.006,2,-2,20,10,49,16,3.61521,149.54618,-24.86402,0.006,0,0.02,10,3,0,0,0,0,0,1.02522,0.06763,151.59907,-9.43982,-10,-10,-7.91299
2544,6/9/2017 15:59,51,EIS,20:12.9,51:08.8,5,1,Pan_5pulse_EIS_0dC,3.61458,0,-1.45002,,0.001,6000,0.0045,2,-2,20,10,50,16,3.61591,153.35429,-29.20495,0.00449,0,0.02,10,3,0,0,0,0,0,1.02984,0.06597,156.11043,-10.78236,-10,-10,-7.91299
2545,6/9/2017 16:14,51,EIS,35:04.2,06:00.1,5,1,Pan_5pulse_EIS_0dC,3.61458,0,-1.45002,,0.001,6000,0.00337,2,-2,20,10,51,16,3.6169,158.33163,-34.413,0.00338,0,0.02,10,3,0,0,0,0,0,1.03825,0.06408,162.02827,-12.26238,-10,-10,-7.91299
2546,6/9/2017 16:34,51,EIS,54:50.8,25:46.6,5,1,Pan_5pulse_EIS_0dC,3.61522,0,-1.45002,,0.001,6000,0.00253,2,-2,20,10,52,16,3.61757,164.07105,-40.09797,0.00253,0,0.02,10,3,0,0,0,0,0,1.04203,0.0617,168.89985,-13.73354,-10,-10,-7.90179
2547,6/9/2017 17:00,51,EIS,21:14.9,52:10.8,5,1,Pan_5pulse_EIS_0dC,3.61651,0,-1.45002,,0.001,6000,0.0019,2,-2,20,10,53,16,3.61819,171.27249,-46.71534,0.0019,0,0.02,10,3,0,0,0,0,0,1.05098,0.0592,177.52912,-15.25657,-10,-10,-7.91299
2548,6/9/2017 17:35,51,EIS,56:24.1,27:20.0,5,1,Pan_5pulse_EIS_0dC,3.61715,0,-1.45002,,0.001,6000,0.00142,2,-2,20,10,54,16,3.61888,179.29405,-53.64696,0.00142,0,0.02,10,3,0,0,0,0,0,1.05098,0.05636,187.14794,-16.65782,-10,-10,-7.91299
2550,5/23/2017 21:39,51,EIS,35:42.7,00:21.5,6,1,Pan_5pulse_EIS_0dC,3.55989,0,-1.74,,0.001,6000,6000,2,-2,20,10,1,16,3.56051,24.67556,7.9473,6000,0,0.02,10,3,0,0,0,0,0,0.99492,0.38379,25.92379,17.85228,0,0,1.93902
2551,5/23/2017 21:39,51,EIS,35:53.5,00:32.3,6,1,Pan_5pulse_EIS_0dC,3.55989,0,-1.74,,0.001,6000,4499.36526,2,-2,20,10,2,16,3.56038,24.41583,5.78439,4571.42871,0,0.02,10,3,0,0,0,0,0,0.96654,0.38521,25.09167,13.3283,0,0,1.93902
2552,5/23/2017 21:39,51,EIS,36:04.1,00:43.0,6,1,Pan_5pulse_EIS_0dC,3.55989,0,-1.74,,0.001,6000,3374.04795,2,-2,20,10,3,16,3.56177,24.32083,3.8396,3428.57153,0,0.02,10,3,0,0,0,0,0,0.9802,0.3981,24.62204,8.9714,0,0,1.93902
2553,5/23/2017 21:40,51,EIS,36:14.9,00:53.7,6,1,Pan_5pulse_EIS_0dC,3.55989,0,-1.74,,0.001,6000,2530.17902,2,-2,20,10,4,16,3.56043,24.41567,2.11567,2526.31567,0,0.02,10,3,0,0,0,0,0,0.9946,0.40584,24.50716,4.95244,0,0,1.92781
2554,5/23/2017 21:40,51,EIS,36:25.6,01:04.5,6,1,Pan_5pulse_EIS_0dC,3.55989,0,-1.74,,0.001,6000,1897.3666,2,-2,20,10,5,16,3.56187,24.6681,0.74551,1882.35291,0,0.02,10,3,0,0,0,0,0,1.00662,0.40788,24.67936,1.73105,0,0,2.12956
2555,5/23/2017 21:40,51,EIS,36:36.4,01:15.2,6,1,Pan_5pulse_EIS_0dC,3.55989,0,-1.74,,0.001,6000,1422.82422,2,-2,20,10,6,16,3.56193,25.01504,-0.31486,1432.83582,0,0.02,10,3,0,0,0,0,0,1.01341,0.40509,25.01702,-0.72113,0,0,1.93902
2556,5/23/2017 21:40,51,EIS,36:47.2,01:26.0,6,1,Pan_5pulse_EIS_0dC,3.56053,0,-1.74,,0.001,6000,1066.96765,2,-2,20,10,7,16,3.56587,25.48855,-1.28093,1066.66663,0,0.02,10,3,0,0,0,0,0,1.01341,0.39964,25.52072,-2.87699,0,0,2.14077
2557,5/23/2017 21:40,51,EIS,36:58.1,01:37.0,6,1,Pan_5pulse_EIS_0dC,3.56053,0,-1.74,,0.001,6000,800.11286,2,-2,20,10,8,16,3.56256,26.04017,-2.08527,800,0,0.02,10,3,0,0,0,0,0,1.02354,0.39181,26.12353,-4.57841,0,0,1.9166
2558,5/23/2017 21:41,51,EIS,37:09.2,01:48.1,6,1,Pan_5pulse_EIS_0dC,3.56053,0,-1.74,,0.001,6000,600,2,-2,20,10,9,16,3.56745,26.67052,-2.79051,600,0,0.02,10,3,0,0,0,0,0,1.02646,0.38278,26.81611,-5.97306,0,0,1.93902
2559,5/23/2017 21:41,51,EIS,37:20.6,01:59.4,6,1,Pan_5pulse_EIS_0dC,3.56053,0,-1.74,,0.001,6000,449.93653,2,-2,20,10,10,16,3.56833,27.37649,-3.41504,450.70422,0,0.02,10,3,0,0,0,0,0,1.02865,0.37285,27.58867,-7.11055,0,0,1.92781
2560,5/23/2017 21:41,51,EIS,37:32.1,02:11.0,6,1,Pan_5pulse_EIS_0dC,3.56053,0,-1.74,,0.001,6000,337.4048,2,-2,20,10,11,16,3.56218,28.17202,-3.99187,336.8421,0,0.02,10,3,0,0,0,0,0,1.03122,0.36242,28.45343,-8.06492,0,0,2.14077
2561,5/23/2017 21:41,51,EIS,37:43.9,02:22.8,6,1,Pan_5pulse_EIS_0dC,3.56053,0,-1.74,,0.001,6000,253.0179,2,-2,20,10,12,16,3.56844,29.02633,-4.51269,253.29816,0,0.02,10,3,0,0,0,0,0,1.03221,0.35139,29.37502,-8.83696,0,0,2.15198
2562,5/23/2017 21:41,51,EIS,37:56.2,02:35.0,6,1,Pan_5pulse_EIS_0dC,3.56053,0,-1.74,,0.001,6000,189.73666,2,-2,20,10,13,16,3.56604,29.96034,-5.00115,189.72333,0,0.02,10,3,0,0,0,0,0,1.0349,0.34071,30.37488,-9.47675,0,0,2.14077
2563,5/23/2017 21:42,51,EIS,38:07.9,02:46.7,6,1,Pan_5pulse_EIS_0dC,3.56053,0,-1.74,,0.001,6000,142.28242,2,-2,20,10,14,16,3.55223,30.95542,-5.46128,142.43323,0,0.02,10,3,0,0,0,0,0,1.0343,0.32904,31.43348,-10.00539,0,0,1.93902
2564,5/23/2017 21:42,51,EIS,38:19.9,02:58.8,6,1,Pan_5pulse_EIS_0dC,3.56053,0,-1.74,,0.001,6000,106.69676,2,-2,20,10,15,16,3.56978,32.02064,-5.90458,106.66666,0,0.02,10,3,0,0,0,0,0,1.03554,0.31804,32.56049,-10.44793,0,0,1.92781
2565,5/23/2017 21:42,51,EIS,38:31.6,03:10.4,6,1,Pan_5pulse_EIS_0dC,3.56053,0,-1.74,,0.001,6000,80.01129,2,-2,20,10,16,16,3.56105,33.14469,-6.34307,80,0,0.02,10,3,0,0,0,0,0,1.0365,0.30715,33.74618,-10.834,0,0,2.14077
2566,5/23/2017 21:42,51,EIS,38:43.4,03:22.2,6,1,Pan_5pulse_EIS_0dC,3.56053,0,-1.74,,0.001,6000,60,2,-2,20,10,17,16,3.56252,34.32209,-6.79683,60,0,0.02,10,3,0,0,0,0,0,1.03723,0.29645,34.98861,-11.2014,0,0,2.14077
2567,5/23/2017 21:42,51,EIS,38:54.9,03:33.7,6,1,Pan_5pulse_EIS_0dC,3.56053,0,-1.74,,0.001,6000,44.99365,2,-2,20,10,18,16,3.57135,35.58676,-7.27102,44.94382,0,0.02,10,3,0,0,0,0,0,1.03808,0.2858,36.32197,-11.54763,0,0,2.14077
2568,5/23/2017 21:43,51,EIS,39:06.5,03:45.4,6,1,Pan_5pulse_EIS_0dC,3.56053,0,-1.74,,0.001,6000,33.74048,2,-2,20,10,19,16,3.5626,36.93278,-7.76897,33.70787,0,0.02,10,3,0,0,0,0,0,1.03873,0.27523,37.74105,-11.87922,0,0,1.9166
2569,5/23/2017 21:43,51,EIS,39:18.7,03:57.5,6,1,Pan_5pulse_EIS_0dC,3.56053,0,-1.74,,0.001,6000,25.30179,2,-2,20,10,20,16,3.5671,38.37366,-8.27999,25.31646,0,0.02,10,3,0,0,0,0,0,1.03873,0.26485,39.2568,-12.17619,0,0,1.93902
2570,5/23/2017 21:43,51,EIS,39:30.3,04:09.1,6,1,Pan_5pulse_EIS_0dC,3.56053,0,-1.74,,0.001,6000,18.97367,2,-2,20,10,21,16,3.57204,39.91497,-8.79588,18.98734,0,0.02,10,3,0,0,0,0,0,1.04193,0.25492,40.87264,-12.42739,0,0,2.15198
2571,5/23/2017 21:43,51,EIS,39:42.2,04:21.1,6,1,Pan_5pulse_EIS_0dC,3.56118,0,-1.74,,0.001,6000,14.22824,2,-2,20,10,22,16,3.57004,41.53809,-9.31576,14.21801,0,0.02,10,3,0,0,0,0,0,1.04123,0.24459,42.5699,-12.64058,0,0,1.93902
2572,5/23/2017 21:43,51,EIS,39:53.7,04:32.6,6,1,Pan_5pulse_EIS_0dC,3.56118,0,-1.74,,0.001,6000,10.66968,2,-2,20,10,23,16,3.56282,43.20853,-9.84575,10.67616,0,0.02,10,3,0,0,0,0,0,1.04119,0.23495,44.31609,-12.83657,0,0,1.93902
2573,5/23/2017 21:43,51,EIS,40:05.6,04:44.4,6,1,Pan_5pulse_EIS_0dC,3.56118,0,-1.74,,0.001,6000,8.00113,2,-2,20,10,24,16,3.55593,44.9605,-10.44942,8,0,0.02,10,3,0,0,0,0,0,1.04189,0.22572,46.15882,-13.08402,0,0,1.92781
2574,5/23/2017 21:44,51,EIS,40:18.1,04:57.0,6,1,Pan_5pulse_EIS_0dC,3.56118,0,-1.74,,0.001,6000,6,2,-2,20,10,25,16,3.57335,46.75435,-11.14198,6,0,0.02,10,3,0,0,0,0,0,1.04089,0.21657,48.06364,-13.40409,0,0,1.92781
2575,5/23/2017 21:44,51,EIS,40:29.7,05:08.6,6,1,Pan_5pulse_EIS_0dC,3.56118,0,-1.74,,0.001,6000,4.49937,2,-2,20,10,26,16,3.56318,48.70675,-11.98451,4.5045,0,0.02,10,3,0,0,0,0,0,1.04388,0.20811,50.15951,-13.82328,0,0,1.93902
2576,5/23/2017 21:44,51,EIS,40:41.9,05:20.7,6,1,Pan_5pulse_EIS_0dC,3.56118,0,-1.74,,0.001,6000,3.37405,2,-2,20,10,27,16,3.56298,50.93955,-12.96698,3.37079,0,0.02,10,3,0,0,0,0,0,1.048,0.19938,52.56406,-14.28167,0,0,1.95023
2577,5/23/2017 21:44,51,EIS,40:53.3,05:32.1,6,1,Pan_5pulse_EIS_0dC,3.56118,0,-1.74,,0.001,6000,2.53018,2,-2,20,10,28,16,3.55836,53.51372,-13.98336,2.53378,0,0.02,10,3,0,0,0,0,0,1.048,0.19023,55.31051,-14.64418,0,0,1.93902
2578,5/23/2017 21:44,51,EIS,41:05.2,05:44.0,6,1,Pan_5pulse_EIS_0dC,3.56118,0,-1.74,,0.001,6000,1.89737,2,-2,20,10,29,16,3.55351,56.51399,-14.84049,1.89873,0,0.02,10,3,0,0,0,0,0,1.05639,0.1808,58.43005,-14.71359,0,0,1.92781
2579,5/23/2017 21:45,51,EIS,41:16.5,05:55.3,6,1,Pan_5pulse_EIS_0dC,3.56118,0,-1.74,,0.001,6000,1.42282,2,-2,20,10,30,16,3.55487,59.907,-15.35161,1.42045,0,0.02,10,3,0,0,0,0,0,1.05834,0.17113,61.84271,-14.37318,0,0,1.93902
2580,5/23/2017 21:45,51,EIS,41:28.5,06:07.4,6,1,Pan_5pulse_EIS_0dC,3.56118,0,-1.74,,0.001,6000,1.06697,2,-2,20,10,31,16,3.55347,63.46928,-15.28231,1.06838,0,0.02,10,3,0,0,0,0,0,1.05567,0.16171,65.28322,-13.53814,0,0,1.93902
2581,5/23/2017 21:45,51,EIS,41:40.6,06:19.5,6,1,Pan_5pulse_EIS_0dC,3.56118,0,-1.74,,0.001,6000,0.80011,2,-2,20,10,32,16,3.5569,66.91963,-14.58814,0.79957,0,0.02,10,3,0,0,0,0,0,1.04901,0.15316,68.49125,-12.29779,0,0,1.92781
2582,5/23/2017 21:45,51,EIS,41:52.2,06:31.1,6,1,Pan_5pulse_EIS_0dC,3.56118,0,-1.74,,0.001,6000,0.6,2,-2,20,10,33,16,3.56322,69.94254,-13.40512,0.59904,0,0.02,10,3,0,0,0,0,0,1.03945,0.14596,71.21556,-10.84969,0,0,1.92781
2583,5/23/2017 21:45,51,EIS,42:03.4,06:42.2,6,1,Pan_5pulse_EIS_0dC,3.56118,0,-1.74,,0.001,6000,0.44994,2,-2,20,10,34,16,3.55893,72.34828,-11.9148,0.44964,0,0.02,10,3,0,0,0,0,0,1.02985,0.14045,73.32282,-9.35191,0,0,1.93902
2584,5/23/2017 21:46,51,EIS,42:13.8,06:52.6,6,1,Pan_5pulse_EIS_0dC,3.56118,0,-1.74,,0.001,6000,0.3374,2,-2,20,10,35,16,3.5632,74.15603,-10.37959,0.33723,0,0.02,10,3,0,0,0,0,0,1.0211,0.13637,74.87892,-7.9679,0,0,1.93902
2585,5/23/2017 21:46,51,EIS,42:27.4,07:06.2,6,1,Pan_5pulse_EIS_0dC,3.56118,0,-1.74,,0.001,6000,0.25302,2,-2,20,10,36,16,3.55945,75.88173,-8.97547,0.2527,0,0.02,10,3,0,0,0,0,0,1.02073,0.13358,76.4107,-6.74574,0,0,1.92781
2586,5/23/2017 21:46,51,EIS,42:45.4,07:24.2,6,1,Pan_5pulse_EIS_0dC,3.56118,0,-1.74,,0.001,6000,0.18974,2,-2,20,10,37,16,3.56109,77.23305,-7.83412,0.18978,0,0.02,10,3,0,0,0,0,0,1.01614,0.1309,77.62936,-5.79197,0,0,1.92781
2587,5/23/2017 21:47,51,EIS,43:08.1,07:46.9,6,1,Pan_5pulse_EIS_0dC,3.56118,0,-1.74,,0.001,6000,0.14228,2,-2,20,10,38,16,3.56337,78.17934,-6.98703,0.14248,0,0.02,10,3,0,0,0,0,0,1.01116,0.12883,78.49095,-5.10706,0,0,1.92781
2588,5/23/2017 21:47,51,EIS,43:38.1,08:17.0,6,1,Pan_5pulse_EIS_0dC,3.56118,0,-1.74,,0.001,6000,0.1067,2,-2,20,10,39,16,3.56274,79.07756,-6.42841,0.10678,0,0.02,10,3,0,0,0,0,0,1.01116,0.12734,79.33842,-4.64749,0,0,1.92781
2589,5/23/2017 21:48,51,EIS,44:17.2,08:56.1,6,1,Pan_5pulse_EIS_0dC,3.56182,0,-1.74,,0.001,6000,0.08001,2,-2,20,10,40,16,3.5616,79.65504,-6.19667,0.07999,0,0.02,10,3,0,0,0,0,0,1.00734,0.12608,79.89571,-4.4483,0,0,1.93902
2590,5/23/2017 21:49,51,EIS,45:09.1,09:48.0,6,1,Pan_5pulse_EIS_0dC,3.56182,0,-1.74,,0.001,6000,0.06,2,-2,20,10,41,16,3.56282,80.40129,-6.23719,0.05994,0,0.02,10,3,0,0,0,0,0,1.00935,0.12516,80.64286,-4.43588,0,0,1.93902
2591,5/23/2017 21:50,51,EIS,46:17.2,10:56.1,6,1,Pan_5pulse_EIS_0dC,3.56182,0,-1.74,,0.001,6000,0.04499,2,-2,20,10,42,16,3.56271,80.91091,-6.61789,0.04507,0,0.02,10,3,0,0,0,0,0,1.00661,0.124,81.18111,-4.67595,0,0,1.93902
2592,5/23/2017 21:51,51,EIS,47:47.9,12:26.7,6,1,Pan_5pulse_EIS_0dC,3.56182,0,-1.74,,0.001,6000,0.03374,2,-2,20,10,43,16,3.56324,81.61746,-7.31622,0.03377,0,0.02,10,3,0,0,0,0,0,1.00912,0.12315,81.94472,-5.12232,0,0,1.92781
2593,5/23/2017 21:53,51,EIS,49:48.6,14:27.5,6,1,Pan_5pulse_EIS_0dC,3.56247,0,-1.74,,0.001,6000,0.0253,2,-2,20,10,44,16,3.56353,82.56783,-8.35796,0.02531,0,0.02,10,3,0,0,0,0,0,1.01362,0.12214,82.98977,-5.7801,0,0,1.95023
2594,5/23/2017 21:56,51,EIS,52:28.7,17:07.5,6,1,Pan_5pulse_EIS_0dC,3.56247,0,-1.74,,0.001,6000,0.01897,2,-2,20,10,45,16,3.56374,83.44552,-9.79995,0.01896,0,0.02,10,3,0,0,0,0,0,1.01166,0.12041,84.01901,-6.69821,0,0,1.92781
2595,5/23/2017 21:59,51,EIS,56:01.6,20:40.5,6,1,Pan_5pulse_EIS_0dC,3.56247,0,-1.74,,0.001,6000,0.01423,2,-2,20,10,46,16,3.56411,84.77104,-11.56832,0.01422,0,0.02,10,3,0,0,0,0,0,1.01854,0.11905,85.55674,-7.77089,0,0,1.93902
2596,5/23/2017 22:04,51,EIS,00:45.0,25:23.9,6,1,Pan_5pulse_EIS_0dC,3.56311,0,-1.74,,0.001,6000,0.01067,2,-2,20,10,47,16,3.56481,86.38095,-13.70925,0.01065,0,0.02,10,3,0,0,0,0,0,1.02219,0.11687,87.46206,-9.01802,0,0,1.93902
2597,5/23/2017 22:10,51,EIS,07:01.8,31:40.7,6,1,Pan_5pulse_EIS_0dC,3.56311,0,-1.74,,0.001,6000,0.008,2,-2,20,10,48,16,3.56495,88.37323,-16.28502,0.008,0,0.02,10,3,0,0,0,0,0,1.02735,0.11433,89.86117,-10.44107,0,0,2.14077
2598,5/23/2017 22:19,51,EIS,15:24.1,40:02.9,6,1,Pan_5pulse_EIS_0dC,3.56375,0,-1.74,,0.001,6000,0.006,2,-2,20,10,49,16,3.56541,90.9667,-19.29762,0.006,0,0.02,10,3,0,0,0,0,0,1.03459,0.11126,92.99107,-11.97713,0,0,1.93902
2599,5/23/2017 22:30,51,EIS,26:34.2,51:13.0,6,1,Pan_5pulse_EIS_0dC,3.56375,0,-1.74,,0.001,6000,0.0045,2,-2,20,10,50,16,3.56602,94.01076,-22.72612,0.00449,0,0.02,10,3,0,0,0,0,0,1.04043,0.10757,96.71866,-13.58994,0,0,1.93902
2600,5/23/2017 22:45,51,EIS,41:25.6,06:04.4,6,1,Pan_5pulse_EIS_0dC,3.5644,0,-1.74,,0.001,6000,0.00337,2,-2,20,10,51,16,3.56633,97.84493,-26.46653,0.00338,0,0.02,10,3,0,0,0,0,0,1.04043,0.10342,101.36127,-15.13599,0,0,1.92781
2601,5/23/2017 23:05,51,EIS,01:12.3,25:51.1,6,1,Pan_5pulse_EIS_0dC,3.56504,0,-1.74,,0.001,6000,0.00253,2,-2,20,10,52,16,3.56678,102.24339,-30.5041,0.00253,0,0.02,10,3,0,0,0,0,0,1.05211,0.09861,106.69682,-16.61236,0,0,1.92781
2602,5/23/2017 23:31,51,EIS,27:36.5,52:15.3,6,1,Pan_5pulse_EIS_0dC,3.56568,0,-1.74,,0.001,6000,0.0019,2,-2,20,10,53,16,3.56733,107.16271,-34.9397,0.0019,0,0.02,10,3,0,0,0,0,0,1.05674,0.09375,112.71481,-18.05822,0,0,1.92781
2603,5/24/2017 0:06,51,EIS,02:45.8,27:24.7,6,1,Pan_5pulse_EIS_0dC,3.56568,0,-1.74,,0.001,6000,0.00142,2,-2,20,10,54,16,3.56792,112.31059,-39.92162,0.00142,0,0.02,10,3,0,0,0,0,0,1.05754,0.08872,119.19482,-19.56813,0,0,1.93902
2605,5/22/2017 22:28,51,EIS,40:33.8,00:21.3,2,1,Pan_5pulse_EIS_0dC,3.88931,0,-0.58002,,0.001,6000,6000,2,-2,20,10,1,16,3.89142,23.84316,7.8445,6000,0,0.02,10,3,0,0,0,0,0,0.99274,0.39551,25.10045,18.21143,0,0,2.11835
2606,5/22/2017 22:28,51,EIS,40:44.6,00:32.1,2,1,Pan_5pulse_EIS_0dC,3.88931,0,-0.58002,,0.001,6000,4499.36526,2,-2,20,10,2,16,3.89151,23.54962,5.73064,4571.42871,0,0.02,10,3,0,0,0,0,0,0.96422,0.39783,24.23685,13.67673,0,0,2.12956
2607,5/22/2017 22:28,51,EIS,40:55.2,00:42.8,2,1,Pan_5pulse_EIS_0dC,3.88931,0,-0.58002,,0.001,6000,3374.04795,2,-2,20,10,3,16,3.89157,23.42544,3.82116,3428.57153,0,0.02,10,3,0,0,0,0,0,0.97833,0.41219,23.73505,9.26449,0,0,2.12956
2608,5/22/2017 22:28,51,EIS,41:05.9,00:53.5,2,1,Pan_5pulse_EIS_0dC,3.88995,0,-0.58002,,0.001,6000,2530.17902,2,-2,20,10,4,16,3.89164,23.49385,2.11869,2526.31567,0,0.02,10,3,0,0,0,0,0,0.99313,0.42101,23.58919,5.15303,0,0,2.12956
2609,5/22/2017 22:28,51,EIS,41:16.7,01:04.2,2,1,Pan_5pulse_EIS_0dC,3.88995,0,-0.58002,,0.001,6000,1897.3666,2,-2,20,10,5,16,3.89169,23.72496,0.76021,1882.35291,0,0.02,10,3,0,0,0,0,0,1.00588,0.42376,23.73714,1.83529,0,0,2.12956
2610,5/22/2017 22:29,51,EIS,41:27.8,01:15.3,2,1,Pan_5pulse_EIS_0dC,3.88995,0,-0.58002,,0.001,6000,1422.82422,2,-2,20,10,6,16,3.88741,24.05608,-0.29661,1432.83582,0,0.02,10,3,0,0,0,0,0,1.01329,0.42119,24.05791,-0.70641,0,0,2.12956
2611,5/22/2017 22:29,51,EIS,41:38.6,01:26.1,2,1,Pan_5pulse_EIS_0dC,3.88995,0,-0.58002,,0.001,6000,1066.96765,2,-2,20,10,7,16,3.88701,24.516,-1.26453,1066.66663,0,0.02,10,3,0,0,0,0,0,1.02022,0.41559,24.54859,-2.95268,0,0,2.12956
2612,5/22/2017 22:29,51,EIS,41:49.5,01:37.0,2,1,Pan_5pulse_EIS_0dC,3.88995,0,-0.58002,,0.001,6000,800.11286,2,-2,20,10,8,16,3.88431,25.05889,-2.07632,800,0,0.02,10,3,0,0,0,0,0,1.02022,0.40733,25.14476,-4.73657,0,0,2.12956
2613,5/22/2017 22:29,51,EIS,42:00.6,01:48.1,2,1,Pan_5pulse_EIS_0dC,3.88995,0,-0.58002,,0.001,6000,600,2,-2,20,10,9,16,3.89192,25.68308,-2.79062,600,0,0.02,10,3,0,0,0,0,0,1.02729,0.39765,25.83425,-6.2012,0,0,2.14077
2614,5/22/2017 22:29,51,EIS,42:11.9,01:59.4,2,1,Pan_5pulse_EIS_0dC,3.88995,0,-0.58002,,0.001,6000,449.93653,2,-2,20,10,10,16,3.89198,26.38501,-3.4258,450.70422,0,0.02,10,3,0,0,0,0,0,1.02975,0.38703,26.60648,-7.39782,0,0,2.12956
2615,5/22/2017 22:29,51,EIS,42:23.4,02:10.9,2,1,Pan_5pulse_EIS_0dC,3.88995,0,-0.58002,,0.001,6000,337.4048,2,-2,20,10,11,16,3.89206,27.18197,-4.01545,336.8421,0,0.02,10,3,0,0,0,0,0,1.03259,0.3758,27.47696,-8.40322,0,0,2.12956
2616,5/22/2017 22:30,51,EIS,42:35.2,02:22.7,2,1,Pan_5pulse_EIS_0dC,3.88995,0,-0.58002,,0.001,6000,253.0179,2,-2,20,10,12,16,3.88216,28.04285,-4.55043,253.29816,0,0.02,10,3,0,0,0,0,0,1.03382,0.3639,28.40965,-9.21687,0,0,2.12956
2617,5/22/2017 22:30,51,EIS,42:47.4,02:34.9,2,1,Pan_5pulse_EIS_0dC,3.88995,0,-0.58002,,0.001,6000,189.73666,2,-2,20,10,13,16,3.89221,28.98881,-5.0539,189.72333,0,0.02,10,3,0,0,0,0,0,1.03661,0.35228,29.42606,-9.88953,0,0,2.12956
2618,5/22/2017 22:30,51,EIS,42:59.0,02:46.5,2,1,Pan_5pulse_EIS_0dC,3.88995,0,-0.58002,,0.001,6000,142.28242,2,-2,20,10,14,16,3.90157,29.99838,-5.52774,142.43323,0,0.02,10,3,0,0,0,0,0,1.03604,0.33965,30.50342,-10.44066,0,0,2.12956
2619,5/22/2017 22:30,51,EIS,43:11.1,02:58.6,2,1,Pan_5pulse_EIS_0dC,3.88995,0,-0.58002,,0.001,6000,106.69676,2,-2,20,10,15,16,3.89233,31.08077,-5.98092,106.66666,0,0.02,10,3,0,0,0,0,0,1.03727,0.32772,31.65099,-10.89237,0,0,2.12956
2620,5/22/2017 22:30,51,EIS,43:22.7,03:10.3,2,1,Pan_5pulse_EIS_0dC,3.8906,0,-0.58002,,0.001,6000,80.01129,2,-2,20,10,16,16,3.89241,32.22574,-6.42819,80,0,0.02,10,3,0,0,0,0,0,1.03834,0.31598,32.86062,-11.28094,0,0,2.12956
2621,5/22/2017 22:31,51,EIS,43:34.6,03:22.1,2,1,Pan_5pulse_EIS_0dC,3.8906,0,-0.58002,,0.001,6000,60,2,-2,20,10,17,16,3.89751,33.4255,-6.88614,60,0,0.02,10,3,0,0,0,0,0,1.03903,0.30445,34.12745,-11.64091,0,0,2.12956
2622,5/22/2017 22:31,51,EIS,43:46.1,03:33.6,2,1,Pan_5pulse_EIS_0dC,3.8906,0,-0.58002,,0.001,6000,44.99365,2,-2,20,10,18,16,3.89252,34.71133,-7.35942,44.94382,0,0.02,10,3,0,0,0,0,0,1.03966,0.293,35.48292,-11.97046,0,0,2.12956
2623,5/22/2017 22:31,51,EIS,43:57.8,03:45.4,2,1,Pan_5pulse_EIS_0dC,3.8906,0,-0.58002,,0.001,6000,33.74048,2,-2,20,10,19,16,3.8988,36.07599,-7.84827,33.70787,0,0.02,10,3,0,0,0,0,0,1.04014,0.28173,36.91981,-12.27337,0,0,2.12956
2624,5/22/2017 22:31,51,EIS,44:09.9,03:57.5,2,1,Pan_5pulse_EIS_0dC,3.8906,0,-0.58002,,0.001,6000,25.30179,2,-2,20,10,20,16,3.90274,37.5248,-8.34897,25.31646,0,0.02,10,3,0,0,0,0,0,1.04077,0.27073,38.44237,-12.54354,0,0,2.12956
2625,5/22/2017 22:31,51,EIS,44:21.5,04:09.1,2,1,Pan_5pulse_EIS_0dC,3.8906,0,-0.58002,,0.001,6000,18.97367,2,-2,20,10,21,16,3.89003,39.06108,-8.86093,18.98734,0,0.02,10,3,0,0,0,0,0,1.04259,0.2603,40.05352,-12.78113,0,0,2.11835
2626,5/22/2017 22:32,51,EIS,44:33.5,04:21.0,2,1,Pan_5pulse_EIS_0dC,3.8906,0,-0.58002,,0.001,6000,14.22824,2,-2,20,10,22,16,3.88253,40.67191,-9.39909,14.21801,0,0.02,10,3,0,0,0,0,0,1.04199,0.24961,41.74383,-13.01236,0,0,2.11835
2627,5/22/2017 22:32,51,EIS,44:45.0,04:32.5,2,1,Pan_5pulse_EIS_0dC,3.8906,0,-0.58002,,0.001,6000,10.66968,2,-2,20,10,23,16,3.89277,42.34982,-9.9755,10.67616,0,0.02,10,3,0,0,0,0,0,1.04239,0.23958,43.50883,-13.25441,0,0,2.12956
2628,5/22/2017 22:32,51,EIS,44:56.7,04:44.3,2,1,Pan_5pulse_EIS_0dC,3.8906,0,-0.58002,,0.001,6000,8.00113,2,-2,20,10,24,16,3.89013,44.15276,-10.65193,8,0,0.02,10,3,0,0,0,0,0,1.04424,0.22991,45.41948,-13.56353,0,0,2.12956
2629,5/22/2017 22:32,51,EIS,45:08.9,04:56.5,2,1,Pan_5pulse_EIS_0dC,3.8906,0,-0.58002,,0.001,6000,6,2,-2,20,10,25,16,3.89735,46.07438,-11.40985,6,0,0.02,10,3,0,0,0,0,0,1.04464,0.22008,47.46613,-13.9089,0,0,2.12956
2630,5/22/2017 22:32,51,EIS,45:20.6,05:08.1,2,1,Pan_5pulse_EIS_0dC,3.8906,0,-0.58002,,0.001,6000,4.49937,2,-2,20,10,26,16,3.89292,48.24564,-12.24833,4.5045,0,0.02,10,3,0,0,0,0,0,1.04909,0.21076,49.77613,-14.24497,0,0,2.12956
2631,5/22/2017 22:33,51,EIS,45:32.7,05:20.2,2,1,Pan_5pulse_EIS_0dC,3.8906,0,-0.58002,,0.001,6000,3.37405,2,-2,20,10,27,16,3.89551,50.76792,-13.06971,3.37079,0,0.02,10,3,0,0,0,0,0,1.05322,0.20091,52.42327,-14.43676,0,0,2.12956
2632,5/22/2017 22:33,51,EIS,45:44.0,05:31.6,2,1,Pan_5pulse_EIS_0dC,3.8906,0,-0.58002,,0.001,6000,2.53018,2,-2,20,10,28,16,3.90361,53.63581,-13.71802,2.53378,0,0.02,10,3,0,0,0,0,0,1.05598,0.19074,55.3623,-14.34656,0,0,1.9166
2633,5/22/2017 22:33,51,EIS,45:55.9,05:43.5,2,1,Pan_5pulse_EIS_0dC,3.8906,0,-0.58002,,0.001,6000,1.89737,2,-2,20,10,29,16,3.88765,56.70197,-13.97372,1.89873,0,0.02,10,3,0,0,0,0,0,1.05486,0.18063,58.39844,-13.84419,0,0,1.9166
2634,5/22/2017 22:33,51,EIS,46:07.2,05:54.8,2,1,Pan_5pulse_EIS_0dC,3.89124,0,-0.58002,,0.001,6000,1.42282,2,-2,20,10,30,16,3.88664,59.84943,-13.76042,1.42045,0,0.02,10,3,0,0,0,0,0,1.05148,0.17122,61.41093,-12.94826,0,0,1.9166
2635,5/22/2017 22:33,51,EIS,46:19.2,06:06.7,2,1,Pan_5pulse_EIS_0dC,3.89124,0,-0.58002,,0.001,6000,1.06697,2,-2,20,10,31,16,3.88475,62.77908,-13.11116,1.06838,0,0.02,10,3,0,0,0,0,0,1.04427,0.16283,64.13357,-11.79644,0,0,2.12956
2636,5/22/2017 22:34,51,EIS,46:31.4,06:18.9,2,1,Pan_5pulse_EIS_0dC,3.89124,0,-0.58002,,0.001,6000,0.80011,2,-2,20,10,32,16,3.88811,65.30419,-12.16347,0.79957,0,0.02,10,3,0,0,0,0,0,1.0356,0.1559,66.42731,-10.55093,0,0,2.12956
2637,5/22/2017 22:34,51,EIS,46:42.9,06:30.5,2,1,Pan_5pulse_EIS_0dC,3.89124,0,-0.58002,,0.001,6000,0.6,2,-2,20,10,33,16,3.89313,67.32477,-11.15057,0.59904,0,0.02,10,3,0,0,0,0,0,1.02726,0.15053,68.24192,-9.40416,0,0,2.12956
2638,5/22/2017 22:34,51,EIS,46:53.8,06:41.4,2,1,Pan_5pulse_EIS_0dC,3.89124,0,-0.58002,,0.001,6000,0.44994,2,-2,20,10,34,16,3.89319,68.93239,-10.23575,0.44964,0,0.02,10,3,0,0,0,0,0,1.02149,0.14658,69.6882,-8.44612,0,0,2.12956
2639,5/22/2017 22:34,51,EIS,47:04.2,06:51.8,2,1,Pan_5pulse_EIS_0dC,3.89124,0,-0.58002,,0.001,6000,0.3374,2,-2,20,10,35,16,3.88832,70.28542,-9.54288,0.33723,0,0.02,10,3,0,0,0,0,0,1.01765,0.14347,70.93029,-7.73196,0,0,2.12956
2640,5/22/2017 22:34,51,EIS,47:17.8,07:05.4,2,1,Pan_5pulse_EIS_0dC,3.89124,0,-0.58002,,0.001,6000,0.25302,2,-2,20,10,36,16,3.88887,71.72395,-9.06011,0.2527,0,0.02,10,3,0,0,0,0,0,1.01942,0.14101,72.29392,-7.19942,0,0,2.12956
2641,5/22/2017 22:35,51,EIS,47:35.9,07:23.4,2,1,Pan_5pulse_EIS_0dC,3.89124,0,-0.58002,,0.001,6000,0.18974,2,-2,20,10,37,16,3.89139,73.04272,-8.84728,0.18978,0,0.02,10,3,0,0,0,0,0,1.01779,0.13833,73.57658,-6.90629,0,0,2.14077
2642,5/22/2017 22:35,51,EIS,47:58.5,07:46.1,2,1,Pan_5pulse_EIS_0dC,3.89124,0,-0.58002,,0.001,6000,0.14228,2,-2,20,10,38,16,3.8903,74.22479,-8.87158,0.14248,0,0.02,10,3,0,0,0,0,0,1.01617,0.13594,74.75309,-6.81584,0,0,2.12956
2643,5/22/2017 22:36,51,EIS,48:28.7,08:16.2,2,1,Pan_5pulse_EIS_0dC,3.89124,0,-0.58002,,0.001,6000,0.1067,2,-2,20,10,39,16,3.89317,75.56336,-9.15344,0.10678,0,0.02,10,3,0,0,0,0,0,1.01771,0.1337,76.11575,-6.90693,0,0,2.11835
2644,5/22/2017 22:36,51,EIS,49:07.8,08:55.3,2,1,Pan_5pulse_EIS_0dC,3.89124,0,-0.58002,,0.001,6000,0.08001,2,-2,20,10,40,16,3.89313,76.76635,-9.68473,0.07999,0,0.02,10,3,0,0,0,0,0,1.01682,0.13141,77.37484,-7.19037,0,0,2.12956
2645,5/22/2017 22:37,51,EIS,49:59.7,09:47.2,2,1,Pan_5pulse_EIS_0dC,3.89124,0,-0.58002,,0.001,6000,0.06,2,-2,20,10,41,16,3.89317,78.0964,-10.45277,0.05994,0,0.02,10,3,0,0,0,0,0,1.01853,0.12927,78.79282,-7.62341,0,0,2.11835
2646,5/22/2017 22:38,51,EIS,51:07.8,10:55.3,2,1,Pan_5pulse_EIS_0dC,3.89124,0,-0.58002,,0.001,6000,0.04499,2,-2,20,10,42,16,3.89213,79.67563,-11.50026,0.04507,0,0.02,10,3,0,0,0,0,0,1.02121,0.12686,80.50132,-8.21326,0,0,2.14077
2647,5/22/2017 22:40,51,EIS,52:38.5,12:26.0,2,1,Pan_5pulse_EIS_0dC,3.89124,0,-0.58002,,0.001,6000,0.03374,2,-2,20,10,43,16,3.8933,81.45414,-12.84741,0.03377,0,0.02,10,3,0,0,0,0,0,1.02447,0.12424,82.4611,-8.96318,0,0,2.12956
2648,5/22/2017 22:42,51,EIS,54:39.1,14:26.7,2,1,Pan_5pulse_EIS_0dC,3.89124,0,-0.58002,,0.001,6000,0.0253,2,-2,20,10,44,16,3.89289,83.37884,-14.5509,0.02531,0,0.02,10,3,0,0,0,0,0,1.02697,0.12133,84.63899,-9.89931,0,0,2.11835
2649,5/22/2017 22:44,51,EIS,57:19.1,17:06.6,2,1,Pan_5pulse_EIS_0dC,3.89124,0,-0.58002,,0.001,6000,0.01897,2,-2,20,10,45,16,3.89312,85.47938,-16.63897,0.01896,0,0.02,10,3,0,0,0,0,0,1.02843,0.1181,87.08375,-11.01516,0,0,2.14077
2650,5/22/2017 22:48,51,EIS,00:52.1,20:39.6,2,1,Pan_5pulse_EIS_0dC,3.89188,0,-0.58002,,0.001,6000,0.01423,2,-2,20,10,46,16,3.89341,88.19828,-19.14144,0.01422,0,0.02,10,3,0,0,0,0,0,1.03641,0.11484,90.25149,-12.24486,0,0,2.12956
2651,5/22/2017 22:53,51,EIS,05:35.4,25:23.0,2,1,Pan_5pulse_EIS_0dC,3.89188,0,-0.58002,,0.001,6000,0.01067,2,-2,20,10,47,16,3.89401,91.21393,-22.10587,0.01065,0,0.02,10,3,0,0,0,0,0,1.03978,0.11079,93.85441,-13.62308,0,0,2.12956
2652,5/22/2017 22:59,51,EIS,11:52.3,31:39.9,2,1,Pan_5pulse_EIS_0dC,3.89253,0,-0.58002,,0.001,6000,0.008,2,-2,20,10,48,16,3.89403,94.80395,-25.50269,0.008,0,0.02,10,3,0,0,0,0,0,1.04638,0.10658,98.17421,-15.0564,0,0,2.12956
2653,5/23/2017 9:16,51,EIS,14:58.7,34:46.3,2,1,Pan_5pulse_EIS_0dC,3.89703,0,-0.58002,,0.001,6000,0.006,2,-2,20,10,49,12,3.90161,94.80395,-25.50269,0.008,0,0.02,10,3,0,0,0,0,0,1.04638,0.10658,98.17421,-15.0564,0,0,2.34252
2655,5/24/2017 8:49,58,EIS,45:50.3,00:21.4,3,1,Pan_5pulse_EIS_0dC,3.37138,0,-2.32002,,0.001,6000,6000,2,-2,20,10,1,16,3.37307,25.25491,7.96701,6000,0,0.02,10,3,0,0,0,0,0,0.99513,0.37578,26.48176,17.50859,0,0,2.11835
2656,5/24/2017 8:49,58,EIS,46:01.1,00:32.2,3,1,Pan_5pulse_EIS_0dC,3.37138,0,-2.32002,,0.001,6000,4499.36526,2,-2,20,10,2,16,3.37151,25.02425,5.7807,4571.42871,0,0.02,10,3,0,0,0,0,0,0.96844,0.37707,25.68325,13.00738,0,0,2.16318
2657,5/24/2017 8:50,58,EIS,46:11.8,00:42.9,3,1,Pan_5pulse_EIS_0dC,3.37138,0,-2.32002,,0.001,6000,3374.04795,2,-2,20,10,3,16,3.37313,24.95212,3.8208,3428.57153,0,0.02,10,3,0,0,0,0,0,0.98184,0.38896,25.24296,8.70582,0,0,1.95023
2658,5/24/2017 8:50,58,EIS,46:22.6,00:53.7,3,1,Pan_5pulse_EIS_0dC,3.37138,0,-2.32002,,0.001,6000,2530.17902,2,-2,20,10,4,16,3.37317,25.06713,2.08724,2526.31567,0,0.02,10,3,0,0,0,0,0,0.99573,0.39586,25.15388,4.7598,0,0,2.16318
2659,5/24/2017 8:50,58,EIS,46:33.4,01:04.5,3,1,Pan_5pulse_EIS_0dC,3.37138,0,-2.32002,,0.001,6000,1897.3666,2,-2,20,10,5,16,3.37327,25.3374,0.71514,1882.35291,0,0.02,10,3,0,0,0,0,0,1.0073,0.39739,25.34749,1.61672,0,0,2.16318
2660,5/24/2017 8:50,58,EIS,46:44.2,01:15.3,3,1,Pan_5pulse_EIS_0dC,3.37138,0,-2.32002,,0.001,6000,1422.82422,2,-2,20,10,6,16,3.37327,25.69855,-0.34353,1432.83582,0,0.02,10,3,0,0,0,0,0,1.01365,0.3944,25.70085,-0.76587,0,0,2.15198
2661,5/24/2017 8:50,58,EIS,46:55.0,01:26.1,3,1,Pan_5pulse_EIS_0dC,3.37202,0,-2.32002,,0.001,6000,1066.96765,2,-2,20,10,7,16,3.37334,26.18518,-1.30262,1066.66663,0,0.02,10,3,0,0,0,0,0,1.01989,0.38901,26.21756,-2.84792,0,0,2.15198
2662,5/24/2017 8:51,58,EIS,47:06.0,01:37.1,3,1,Pan_5pulse_EIS_0dC,3.37202,0,-2.32002,,0.001,6000,800.11286,2,-2,20,10,8,16,3.36801,26.7456,-2.09783,800,0,0.02,10,3,0,0,0,0,0,1.02328,0.38143,26.82775,-4.48489,0,0,1.93902
2663,5/24/2017 8:51,58,EIS,47:17.1,01:48.2,3,1,Pan_5pulse_EIS_0dC,3.37202,0,-2.32002,,0.001,6000,600,2,-2,20,10,9,16,3.37317,27.38153,-2.79148,600,0,0.02,10,3,0,0,0,0,0,1.02581,0.3727,27.52345,-5.82104,0,0,1.93902
2664,5/24/2017 8:51,58,EIS,47:28.3,01:59.4,3,1,Pan_5pulse_EIS_0dC,3.37202,0,-2.32002,,0.001,6000,449.93653,2,-2,20,10,10,16,3.37404,28.09043,-3.40247,450.70422,0,0.02,10,3,0,0,0,0,0,1.02581,0.36328,28.29574,-6.90634,0,0,1.95023
2665,5/24/2017 8:51,58,EIS,47:39.9,02:11.0,3,1,Pan_5pulse_EIS_0dC,3.37202,0,-2.32002,,0.001,6000,337.4048,2,-2,20,10,11,16,3.36407,28.88405,-3.9645,336.8421,0,0.02,10,3,0,0,0,0,0,1.0302,0.35335,29.15486,-7.81534,0,0,2.15198
2666,5/24/2017 8:51,58,EIS,47:51.7,02:22.8,3,1,Pan_5pulse_EIS_0dC,3.37202,0,-2.32002,,0.001,6000,253.0179,2,-2,20,10,12,16,3.36662,29.73183,-4.47217,253.29816,0,0.02,10,3,0,0,0,0,0,1.03115,0.34296,30.0663,-8.55412,0,0,1.93902
2667,5/24/2017 8:51,58,EIS,48:03.9,02:35.0,3,1,Pan_5pulse_EIS_0dC,3.37202,0,-2.32002,,0.001,6000,189.73666,2,-2,20,10,13,16,3.38313,30.65394,-4.94757,189.72333,0,0.02,10,3,0,0,0,0,0,1.03353,0.33285,31.05065,-9.16851,0,0,2.15198
2668,5/24/2017 8:52,58,EIS,48:15.7,02:46.8,3,1,Pan_5pulse_EIS_0dC,3.37202,0,-2.32002,,0.001,6000,142.28242,2,-2,20,10,14,16,3.38361,31.63078,-5.39714,142.43323,0,0.02,10,3,0,0,0,0,0,1.03281,0.32187,32.08793,-9.68309,0,0,2.15198
2669,5/24/2017 8:52,58,EIS,48:27.7,02:58.8,3,1,Pan_5pulse_EIS_0dC,3.37202,0,-2.32002,,0.001,6000,106.69676,2,-2,20,10,15,16,3.37363,32.6713,-5.831,106.66666,0,0.02,10,3,0,0,0,0,0,1.03398,0.31156,33.18756,-10.11931,0,0,2.15198
2670,5/24/2017 8:52,58,EIS,48:39.2,03:10.3,3,1,Pan_5pulse_EIS_0dC,3.37202,0,-2.32002,,0.001,6000,80.01129,2,-2,20,10,16,16,3.37124,33.76449,-6.26832,80,0,0.02,10,3,0,0,0,0,0,1.03487,0.30135,34.34141,-10.51713,0,0,2.14077
2671,5/24/2017 8:52,58,EIS,48:51.1,03:22.2,3,1,Pan_5pulse_EIS_0dC,3.37202,0,-2.32002,,0.001,6000,60,2,-2,20,10,17,16,3.38156,34.90689,-6.73006,60,0,0.02,10,3,0,0,0,0,0,1.03563,0.29132,35.54975,-10.91274,0,0,2.15198
2672,5/24/2017 8:52,58,EIS,49:02.6,03:33.7,3,1,Pan_5pulse_EIS_0dC,3.37202,0,-2.32002,,0.001,6000,44.99365,2,-2,20,10,18,16,3.3816,36.13247,-7.22371,44.94382,0,0.02,10,3,0,0,0,0,0,1.03646,0.28128,36.84749,-11.30569,0,0,2.16318
2673,5/24/2017 8:53,58,EIS,49:14.4,03:45.5,3,1,Pan_5pulse_EIS_0dC,3.37202,0,-2.32002,,0.001,6000,33.74048,2,-2,20,10,19,16,3.3635,37.44255,-7.76113,33.70787,0,0.02,10,3,0,0,0,0,0,1.03748,0.27132,38.23845,-11.71049,0,0,1.93902
2674,5/24/2017 8:53,58,EIS,49:26.5,03:57.6,3,1,Pan_5pulse_EIS_0dC,3.37202,0,-2.32002,,0.001,6000,25.30179,2,-2,20,10,20,16,3.367,38.85086,-8.32807,25.31646,0,0.02,10,3,0,0,0,0,0,1.03863,0.2614,39.73343,-12.09882,0,0,1.95023
2675,5/24/2017 8:53,58,EIS,49:38.1,04:09.2,3,1,Pan_5pulse_EIS_0dC,3.37202,0,-2.32002,,0.001,6000,18.97367,2,-2,20,10,21,16,3.38427,40.36188,-8.91542,18.98734,0,0.02,10,3,0,0,0,0,0,1.04101,0.25185,41.3348,-12.45589,0,0,2.15198
2676,5/24/2017 8:53,58,EIS,49:50.0,04:21.1,3,1,Pan_5pulse_EIS_0dC,3.37202,0,-2.32002,,0.001,6000,14.22824,2,-2,20,10,22,16,3.36559,41.95555,-9.51816,14.21801,0,0.02,10,3,0,0,0,0,0,1.04101,0.24187,43.02167,-12.78193,0,0,2.15198
2677,5/24/2017 8:53,58,EIS,50:01.4,04:32.5,3,1,Pan_5pulse_EIS_0dC,3.37202,0,-2.32002,,0.001,6000,10.66968,2,-2,20,10,23,16,3.37897,43.57779,-10.1307,10.67616,0,0.02,10,3,0,0,0,0,0,1.0401,0.23248,44.73985,-13.08732,0,0,2.15198
2678,5/24/2017 8:54,58,EIS,50:13.1,04:44.2,3,1,Pan_5pulse_EIS_0dC,3.37202,0,-2.32002,,0.001,6000,8.00113,2,-2,20,10,24,16,3.38061,45.22459,-10.83403,8,0,0.02,10,3,0,0,0,0,0,1.03969,0.22357,46.50419,-13.47192,0,0,2.16318
2679,5/24/2017 8:54,58,EIS,50:25.4,04:56.5,3,1,Pan_5pulse_EIS_0dC,3.37202,0,-2.32002,,0.001,6000,6,2,-2,20,10,25,16,3.37231,46.80917,-11.67576,6,0,0.02,10,3,0,0,0,0,0,1.03704,0.21496,48.24336,-14.00567,0,0,2.15198
2680,5/24/2017 8:54,58,EIS,50:37.1,05:08.2,3,1,Pan_5pulse_EIS_0dC,3.37202,0,-2.32002,,0.001,6000,4.49937,2,-2,20,10,26,16,3.38086,48.36664,-12.79586,4.5045,0,0.02,10,3,0,0,0,0,0,1.03734,0.20734,50.03065,-14.81865,0,0,2.15198
2681,5/24/2017 8:54,58,EIS,50:49.2,05:20.3,3,1,Pan_5pulse_EIS_0dC,3.37202,0,-2.32002,,0.001,6000,3.37405,2,-2,20,10,27,16,3.38401,49.94702,-14.33535,3.37079,0,0.02,10,3,0,0,0,0,0,1.03868,0.19989,51.96351,-16.01407,0,0,2.15198
2682,5/24/2017 8:54,58,EIS,51:00.6,05:31.7,3,1,Pan_5pulse_EIS_0dC,3.37202,0,-2.32002,,0.001,6000,2.53018,2,-2,20,10,28,16,3.37326,51.61944,-16.40591,2.53378,0,0.02,10,3,0,0,0,0,0,1.04232,0.19244,54.16383,-17.63152,0,0,2.15198
2683,5/24/2017 8:55,58,EIS,51:12.5,05:43.6,3,1,Pan_5pulse_EIS_0dC,3.37202,0,-2.32002,,0.001,6000,1.89737,2,-2,20,10,29,16,3.36411,53.46344,-19.15622,1.89873,0,0.02,10,3,0,0,0,0,0,1.0486,0.18464,56.79173,-19.71285,0,0,2.15198
2684,5/24/2017 8:55,58,EIS,51:23.7,05:54.8,3,1,Pan_5pulse_EIS_0dC,3.37138,0,-2.32002,,0.001,6000,1.42282,2,-2,20,10,30,16,3.37046,55.64437,-22.79512,1.42045,0,0.02,10,3,0,0,0,0,0,1.05871,0.17606,60.13246,-22.27682,0,0,1.95023
2685,5/24/2017 8:55,58,EIS,51:35.7,06:06.8,3,1,Pan_5pulse_EIS_0dC,3.37138,0,-2.32002,,0.001,6000,1.06697,2,-2,20,10,31,16,3.36377,58.38586,-27.32363,1.06838,0,0.02,10,3,0,0,0,0,0,1.07197,0.16629,64.46309,-25.07883,0,0,2.15198
2686,5/24/2017 8:55,58,EIS,51:47.7,06:18.8,3,1,Pan_5pulse_EIS_0dC,3.37138,0,-2.32002,,0.001,6000,0.80011,2,-2,20,10,32,16,3.37301,61.83571,-33.03674,0.79957,0,0.02,10,3,0,0,0,0,0,1.08724,0.15508,70.10764,-28.11409,0,0,2.15198
2687,5/24/2017 8:55,58,EIS,51:59.3,06:30.4,3,1,Pan_5pulse_EIS_0dC,3.37073,0,-2.32002,,0.001,6000,0.6,2,-2,20,10,33,16,3.36708,66.24741,-39.87193,0.59904,0,0.02,10,3,0,0,0,0,0,1.10276,0.14262,77.3207,-31.04222,0,0,2.15198
2688,5/24/2017 8:56,58,EIS,52:10.0,06:41.1,3,1,Pan_5pulse_EIS_0dC,3.37073,0,-2.32002,,0.001,6000,0.44994,2,-2,20,10,34,16,3.36327,71.9702,-47.83286,0.44964,0,0.02,10,3,0,0,0,0,0,1.11797,0.12937,86.41581,-33.60882,0,0,1.93902
2689,5/24/2017 8:56,58,EIS,52:20.4,06:51.5,3,1,Pan_5pulse_EIS_0dC,3.37009,0,-2.32002,,0.001,6000,0.3374,2,-2,20,10,35,16,3.36364,79.18411,-56.6944,0.33723,0,0.02,10,3,0,0,0,0,0,1.12683,0.11571,97.38777,-35.60199,0,0,2.15198
2690,5/24/2017 8:56,58,EIS,52:34.2,07:05.3,3,1,Pan_5pulse_EIS_0dC,3.37073,0,-2.32002,,0.001,6000,0.25302,2,-2,20,10,36,16,3.36366,90.43199,-66.01086,0.2527,0,0.02,10,3,0,0,0,0,0,1.12683,0.1027,111.9615,-36.12759,0,0,2.15198
2691,5/24/2017 8:56,58,EIS,52:52.2,07:23.3,3,1,Pan_5pulse_EIS_0dC,3.37073,0,-2.32002,,0.001,6000,0.18974,2,-2,20,10,37,16,3.365,104.05401,-74.78932,0.18978,0,0.02,10,3,0,0,0,0,0,1.14439,0.08931,128.1432,-35.70687,0,0,2.14077
2692,5/24/2017 8:57,58,EIS,53:14.9,07:46.0,3,1,Pan_5pulse_EIS_0dC,3.37009,0,-2.32002,,0.001,6000,0.14228,2,-2,20,10,38,16,3.36605,120.58216,-82.19614,0.14248,0,0.02,10,3,0,0,0,0,0,1.13924,0.07807,145.93239,-34.28072,0,0,2.15198
2693,5/24/2017 8:57,58,EIS,53:44.9,08:16.0,3,1,Pan_5pulse_EIS_0dC,3.37009,0,-2.32002,,0.001,6000,0.1067,2,-2,20,10,39,16,3.36817,140.95151,-87.14963,0.10678,0,0.02,10,3,0,0,0,0,0,1.13924,0.06849,165.7178,-31.7283,0,0,1.95023
2694,5/24/2017 8:58,58,EIS,54:24.1,08:55.2,3,1,Pan_5pulse_EIS_0dC,3.37009,0,-2.32002,,0.001,6000,0.08001,2,-2,20,10,40,16,3.36886,160.92236,-89.09113,0.07999,0,0.02,10,3,0,0,0,0,0,1.11009,0.06035,183.93813,-28.97014,0,0,2.15198
2695,5/24/2017 8:59,58,EIS,55:16.1,09:47.2,3,1,Pan_5pulse_EIS_0dC,3.37073,0,-2.32002,,0.001,6000,0.06,2,-2,20,10,41,16,3.37194,182.39194,-88.04937,0.05994,0,0.02,10,3,0,0,0,0,0,1.10145,0.05438,202.53274,-25.76884,0,0,2.16318
2696,5/24/2017 9:00,58,EIS,56:24.1,10:55.2,3,1,Pan_5pulse_EIS_0dC,3.37009,0,-2.32002,,0.001,6000,0.04499,2,-2,20,10,42,16,3.37025,200.95517,-84.93982,0.04507,0,0.02,10,3,0,0,0,0,0,1.07626,0.04933,218.16909,-22.91283,0,0,1.93902
2697,5/24/2017 9:01,58,EIS,57:54.8,12:25.9,3,1,Pan_5pulse_EIS_0dC,3.37073,0,-2.32002,,0.001,6000,0.03374,2,-2,20,10,43,16,3.37091,219.3099,-80.15119,0.03377,0,0.02,10,3,0,0,0,0,0,1.07036,0.04584,233.49742,-20.07584,0,0,2.15198
2698,5/24/2017 9:03,58,EIS,59:55.4,14:26.5,3,1,Pan_5pulse_EIS_0dC,3.37138,0,-2.32002,,0.001,6000,0.0253,2,-2,20,10,44,16,3.37312,233.97176,-75.18703,0.02531,0,0.02,10,3,0,0,0,0,0,1.05332,0.04286,245.75572,-17.81486,0,0,2.16318
2699,5/24/2017 9:06,58,EIS,02:35.4,17:06.5,3,1,Pan_5pulse_EIS_0dC,3.37202,0,-2.32002,,0.001,6000,0.01897,2,-2,20,10,45,16,3.37327,246.38067,-70.67981,0.01896,0,0.02,10,3,0,0,0,0,0,1.04207,0.04066,256.3183,-16.00672,0,0,2.15198
2700,5/24/2017 9:10,58,EIS,06:08.5,20:39.6,3,1,Pan_5pulse_EIS_0dC,3.37266,0,-2.32002,,0.001,6000,0.01423,2,-2,20,10,46,16,3.37303,258.31065,-67.01887,0.01422,0,0.02,10,3,0,0,0,0,0,1.04126,0.03902,266.86311,-14.54473,0,0,2.14077
2701,5/24/2017 9:14,58,EIS,10:52.0,25:23.1,3,1,Pan_5pulse_EIS_0dC,3.37266,0,-2.32002,,0.001,6000,0.01067,2,-2,20,10,47,16,3.37366,268.06009,-64.6337,0.01065,0,0.02,10,3,0,0,0,0,0,1.03344,0.03748,275.74214,-13.5562,0,0,2.15198
2702,5/24/2017 9:21,58,EIS,17:08.9,31:40.0,3,1,Pan_5pulse_EIS_0dC,3.37331,0,-2.32002,,0.001,6000,0.008,2,-2,20,10,48,16,3.3748,277.62681,-64.11683,0.008,0,0.02,10,3,0,0,0,0,0,1.0336,0.03627,284.9344,-13.00424,0,0,1.95023
2703,5/24/2017 9:29,58,EIS,25:31.0,40:02.1,3,1,Pan_5pulse_EIS_0dC,3.37395,0,-2.32002,,0.001,6000,0.006,2,-2,20,10,49,16,3.37508,287.0211,-65.02678,0.006,0,0.02,10,3,0,0,0,0,0,1.03234,0.03508,294.29508,-12.76529,0,0,1.93902
2704,5/24/2017 9:40,58,EIS,36:40.8,51:11.9,3,1,Pan_5pulse_EIS_0dC,3.37459,0,-2.32002,,0.001,6000,0.0045,2,-2,20,10,50,16,3.37593,295.26597,-67.68399,0.00449,0,0.02,10,3,0,0,0,0,0,1.02959,0.03399,302.92428,-12.91089,0,0,1.93902
2705,5/24/2017 9:55,58,EIS,51:32.3,06:03.4,3,1,Pan_5pulse_EIS_0dC,3.37524,0,-2.32002,,0.001,6000,0.00337,2,-2,20,10,51,16,3.37664,304.55521,-71.61732,0.00338,0,0.02,10,3,0,0,0,0,0,1.03241,0.033,312.86245,-13.2329,0,0,1.95023
2706,5/24/2017 10:15,58,EIS,11:18.8,25:49.9,3,1,Pan_5pulse_EIS_0dC,3.37588,0,-2.32002,,0.001,6000,0.00253,2,-2,20,10,52,16,3.37724,314.46779,-76.82829,0.00253,0,0.02,10,3,0,0,0,0,0,1.03458,0.03196,323.71681,-13.72911,0,0,2.15198
2707,5/24/2017 10:41,58,EIS,37:42.9,52:14.0,3,1,Pan_5pulse_EIS_0dC,3.37652,0,-2.32002,,0.001,6000,0.0019,2,-2,20,10,53,16,3.37788,324.86764,-83.69172,0.0019,0,0.02,10,3,0,0,0,0,0,1.03709,0.03091,335.47471,-14.4463,0,0,2.14077
2708,5/24/2017 11:16,58,EIS,12:52.4,27:23.5,3,1,Pan_5pulse_EIS_0dC,3.37717,0,-2.32002,,0.001,6000,0.00142,2,-2,20,10,54,16,3.37862,335.90859,-92.48608,0.00142,0,0.02,10,3,0,0,0,0,0,1.03844,0.02981,348.40818,-15.39389,0,0,2.15198
2709,5/24/2017 11:47,58,EIS,43:13.1,57:44.2,3,1,Pan_5pulse_EIS_0dC,3.37395,0,-2.32002,,0.001,6000,0.00107,2,-2,20,10,0,12,3.37565,335.90859,-92.48608,0.00142,0,0.02,10,3,0,0,0,0,0,1.03844,0.02981,348.40818,-15.39389,0,0,1.93902
2710,5/26/2017 10:13,58,EIS,43:13.1,57:44.2,3,1,Pan_5pulse_EIS_0dC,3.37717,0,-2.32002,,0.001,6000,0.00107,2,-2,20,10,0,0,3.37891,335.90859,-92.48608,0.00142,0,0.02,10,3,0,0,0,0,0,1.03844,0.02981,348.40818,-15.39389,0,0,2.16318
2711,5/26/2017 10:16,58,EIS,43:13.1,57:44.2,3,1,Pan_5pulse_EIS_0dC,3.38811,0,-2.32002,,0.001,6000,0.00107,2,-2,20,10,0,0,3.38973,335.90859,-92.48608,0.00142,0,0.02,10,3,0,0,0,0,0,1.03844,0.02981,348.40818,-15.39389,0,0,1.79331
2713,5/22/2017 14:28,42,EIS,40:28.8,00:21.7,2,1,Pan_5pulse_EIS_0dC,4.03922,0,-0.14501,,0.001,6000,6000,2,-2,20,10,1,16,4.04059,23.76075,7.70636,6000,0,0.02,10,3,0,0,0,0,0,0.99447,0.39812,24.97922,17.96951,0,0,2.15198
2714,5/22/2017 14:28,42,EIS,40:39.5,00:32.4,2,1,Pan_5pulse_EIS_0dC,4.03922,0,-0.14501,,0.001,6000,4499.36526,2,-2,20,10,2,16,4.0417,23.4695,5.61109,4571.42871,0,0.02,10,3,0,0,0,0,0,0.96476,0.3998,24.13093,13.44589,0,0,2.15198
2715,5/22/2017 14:28,42,EIS,40:50.3,00:43.1,2,1,Pan_5pulse_EIS_0dC,4.03922,0,-0.14501,,0.001,6000,3374.04795,2,-2,20,10,3,16,4.0431,23.35018,3.71245,3428.57153,0,0.02,10,3,0,0,0,0,0,0.97875,0.41396,23.64346,9.03386,0,0,2.15198
2716,5/22/2017 14:28,42,EIS,41:01.0,00:53.8,2,1,Pan_5pulse_EIS_0dC,4.03986,0,-0.14501,,0.001,6000,2530.17902,2,-2,20,10,4,16,4.0411,23.42458,2.01429,2526.31567,0,0.02,10,3,0,0,0,0,0,0.99371,0.42266,23.51103,4.91479,0,0,2.15198
2717,5/22/2017 14:28,42,EIS,41:11.8,01:04.6,2,1,Pan_5pulse_EIS_0dC,4.03986,0,-0.14501,,0.001,6000,1897.3666,2,-2,20,10,5,16,4.04205,23.66438,0.65243,1882.35291,0,0.02,10,3,0,0,0,0,0,1.00655,0.42518,23.67337,1.57926,0,0,2.15198
2718,5/22/2017 14:28,42,EIS,41:22.6,01:15.5,2,1,Pan_5pulse_EIS_0dC,4.03986,0,-0.14501,,0.001,6000,1422.82422,2,-2,20,10,6,16,4.04716,24.00671,-0.41148,1432.83582,0,0.02,10,3,0,0,0,0,0,1.014,0.42232,24.01024,-0.98197,0,0,1.95023
2719,5/22/2017 14:29,42,EIS,41:33.5,01:26.4,2,1,Pan_5pulse_EIS_0dC,4.03986,0,-0.14501,,0.001,6000,1066.96765,2,-2,20,10,7,16,4.04753,24.48182,-1.39193,1066.66663,0,0.02,10,3,0,0,0,0,0,1.02107,0.4164,24.52135,-3.25409,0,0,2.15198
