Repository: ali-azary/python-postgresql

# SOH-from-EIS
State of Health of Li-ion batteries from Electrochemical Impedance Spectroscopy
the data taken from https://prod-dcd-datasets-cache-zipfiles.s3.eu-west-1.amazonaws.com/wykht8y7tg-1.zip
first data is converted and cleaned into properly-formatted csv files.
All the EIS data are combined into one file and used with GPR ML model to predict SoH with SoH, impedance, frenquency, and temperature data at hand. SoH values are calulated using nominal capacity and current Ah values.

File: EIS.csv (part 17 of 18)
id,Time Stamp,Step,Status,Prog Time,Step Time,Cycle,Cycle Level,Procedure,Voltage,Current,AhAccu,Energy,StartFreq,EndFreq,SetFreq,AAcMax,VAcMin,VAcMax,mvIdeal,Go,Status.1,U1,Zreal1,Zimg1,ActFreq,EisError,AACStart,MinIntervalTime,CountOfPeriods,UIdeal,AStart,MinDuration,MinPeriods,RemTime,VRelativ,AAmplitude,Betrag,Phase,ChamberT,ChamberSP,Temp45
2901,5/24/2017 5:14,58,EIS,10:10.7,04:44.1,2,1,Pan_5pulse_EIS_0dC,3.43765,0,-2.17502,,0.001,6000,8.00113,2,-2,20,10,24,16,3.44688,44.99905,-10.8801,8,0,0.02,10,3,0,0,0,0,0,1.03993,0.22463,46.29569,-13.59241,0,0,2.16318
2902,5/24/2017 5:14,58,EIS,10:22.9,04:56.4,2,1,Pan_5pulse_EIS_0dC,3.43765,0,-2.17502,,0.001,6000,6,2,-2,20,10,25,16,3.43947,46.58711,-11.76787,6,0,0.02,10,3,0,0,0,0,0,1.03751,0.21592,48.05041,-14.17632,0,0,2.16318
2903,5/24/2017 5:14,58,EIS,10:34.5,05:07.9,2,1,Pan_5pulse_EIS_0dC,3.43765,0,-2.17502,,0.001,6000,4.49937,2,-2,20,10,26,16,3.44455,48.19174,-12.95161,4.5045,0,0.02,10,3,0,0,0,0,0,1.03882,0.20817,49.90179,-15.04289,0,0,2.16318
2904,5/24/2017 5:14,58,EIS,10:46.6,05:20.0,2,1,Pan_5pulse_EIS_0dC,3.43765,0,-2.17502,,0.001,6000,3.37405,2,-2,20,10,27,16,3.44327,49.90916,-14.56914,3.37079,0,0.02,10,3,0,0,0,0,0,1.04193,0.2004,51.99215,-16.27322,0,0,1.95023
2905,5/24/2017 5:14,58,EIS,10:58.0,05:31.4,2,1,Pan_5pulse_EIS_0dC,3.43765,0,-2.17502,,0.001,6000,2.53018,2,-2,20,10,28,16,3.44585,51.81509,-16.69646,2.53378,0,0.02,10,3,0,0,0,0,0,1.04692,0.19231,54.43873,-17.86059,0,0,2.15198
2906,5/24/2017 5:15,58,EIS,11:09.9,05:43.4,2,1,Pan_5pulse_EIS_0dC,3.43765,0,-2.17502,,0.001,6000,1.89737,2,-2,20,10,29,16,3.43937,54.0483,-19.42671,1.89873,0,0.02,10,3,0,0,0,0,0,1.05514,0.18371,57.43358,-19.77008,0,0,2.15198
2907,5/24/2017 5:15,58,EIS,11:21.3,05:54.7,2,1,Pan_5pulse_EIS_0dC,3.43765,0,-2.17502,,0.001,6000,1.42282,2,-2,20,10,30,16,3.43906,56.83894,-22.86795,1.42045,0,0.02,10,3,0,0,0,0,0,1.0667,0.17411,61.2667,-21.91635,0,0,2.15198
2908,5/24/2017 5:15,58,EIS,11:33.4,06:06.8,2,1,Pan_5pulse_EIS_0dC,3.43765,0,-2.17502,,0.001,6000,1.06697,2,-2,20,10,31,16,3.43923,60.45456,-26.89715,1.06838,0,0.02,10,3,0,0,0,0,0,1.07995,0.16321,66.16805,-23.98501,0,0,2.15198
2909,5/24/2017 5:15,58,EIS,11:45.5,06:19.0,2,1,Pan_5pulse_EIS_0dC,3.43765,0,-2.17502,,0.001,6000,0.80011,2,-2,20,10,32,16,3.42978,65.13,-31.4672,0.79957,0,0.02,10,3,0,0,0,0,0,1.093,0.15111,72.33326,-25.78725,0,0,2.15198
2910,5/24/2017 5:15,58,EIS,11:57.2,06:30.6,2,1,Pan_5pulse_EIS_0dC,3.43765,0,-2.17502,,0.001,6000,0.6,2,-2,20,10,33,16,3.42929,71.05137,-36.22707,0.59904,0,0.02,10,3,0,0,0,0,0,1.10221,0.1382,79.75399,-27.01574,0,0,1.95023
2911,5/24/2017 5:16,58,EIS,12:08.0,06:41.4,2,1,Pan_5pulse_EIS_0dC,3.43765,0,-2.17502,,0.001,6000,0.44994,2,-2,20,10,34,16,3.43919,78.20231,-40.60369,0.44964,0,0.02,10,3,0,0,0,0,0,1.10535,0.12544,88.11504,-27.43895,0,0,1.95023
2912,5/24/2017 5:16,58,EIS,12:18.6,06:52.0,2,1,Pan_5pulse_EIS_0dC,3.437,0,-2.17502,,0.001,6000,0.3374,2,-2,20,10,35,16,3.43097,86.52645,-44.01156,0.33723,0,0.02,10,3,0,0,0,0,0,1.10144,0.11346,97.07649,-26.9601,0,0,1.93902
2913,5/24/2017 5:16,58,EIS,12:32.3,07:05.7,2,1,Pan_5pulse_EIS_0dC,3.43765,0,-2.17502,,0.001,6000,0.25302,2,-2,20,10,36,16,3.43414,97.3644,-45.75054,0.2527,0,0.02,10,3,0,0,0,0,0,1.10854,0.10305,107.57759,-25.16835,0,0,2.15198
2914,5/24/2017 5:16,58,EIS,12:50.2,07:23.7,2,1,Pan_5pulse_EIS_0dC,3.43765,0,-2.17502,,0.001,6000,0.18974,2,-2,20,10,37,16,3.43387,108.38992,-45.54734,0.18978,0,0.02,10,3,0,0,0,0,0,1.09294,0.09296,117.57098,-22.793,0,0,2.14077
2915,5/24/2017 5:17,58,EIS,13:12.9,07:46.4,2,1,Pan_5pulse_EIS_0dC,3.43765,0,-2.17502,,0.001,6000,0.14228,2,-2,20,10,38,16,3.43461,118.75284,-43.61262,0.14248,0,0.02,10,3,0,0,0,0,0,1.07602,0.08506,126.50809,-20.16603,0,0,2.16318
2916,5/24/2017 5:17,58,EIS,13:43.0,08:16.5,2,1,Pan_5pulse_EIS_0dC,3.43765,0,-2.17502,,0.001,6000,0.1067,2,-2,20,10,39,16,3.43488,128.55358,-40.41522,0.10678,0,0.02,10,3,0,0,0,0,0,1.07602,0.07903,134.75687,-17.45232,0,0,1.96144
2917,5/24/2017 5:18,58,EIS,14:22.1,08:55.6,2,1,Pan_5pulse_EIS_0dC,3.43765,0,-2.17502,,0.001,6000,0.08001,2,-2,20,10,40,16,3.43612,136.41438,-36.73906,0.07999,0,0.02,10,3,0,0,0,0,0,1.04825,0.0742,141.27505,-15.07323,0,0,1.95023
2918,5/24/2017 5:19,58,EIS,15:14.1,09:47.5,2,1,Pan_5pulse_EIS_0dC,3.43765,0,-2.17502,,0.001,6000,0.06,2,-2,20,10,41,16,3.43772,143.38873,-33.11523,0.05994,0,0.02,10,3,0,0,0,0,0,1.04175,0.07079,147.163,-13.0043,0,0,2.15198
2919,5/24/2017 5:20,58,EIS,16:22.2,10:55.6,2,1,Pan_5pulse_EIS_0dC,3.43829,0,-2.17502,,0.001,6000,0.04499,2,-2,20,10,42,16,3.43965,148.53401,-29.90259,0.04507,0,0.02,10,3,0,0,0,0,0,1.02952,0.06795,151.51409,-11.38253,0,0,1.95023
2920,5/24/2017 5:21,58,EIS,17:53.2,12:26.6,2,1,Pan_5pulse_EIS_0dC,3.43829,0,-2.17502,,0.001,6000,0.03374,2,-2,20,10,43,16,3.43881,152.88696,-27.37612,0.03377,0,0.02,10,3,0,0,0,0,0,1.02489,0.06599,155.31862,-10.15186,0,0,2.15198
2921,5/24/2017 5:23,58,EIS,19:53.9,14:27.4,2,1,Pan_5pulse_EIS_0dC,3.43893,0,-2.17502,,0.001,6000,0.0253,2,-2,20,10,44,16,3.44054,156.32001,-25.70391,0.02531,0,0.02,10,3,0,0,0,0,0,1.02071,0.06443,158.41918,-9.33767,0,0,1.93902
2922,5/24/2017 5:26,58,EIS,22:33.8,17:07.3,2,1,Pan_5pulse_EIS_0dC,3.43893,0,-2.17502,,0.001,6000,0.01897,2,-2,20,10,45,16,3.4401,159.53954,-24.92637,0.01896,0,0.02,10,3,0,0,0,0,0,1.01854,0.06308,161.47504,-8.88007,0,0,2.15198
2923,5/24/2017 5:30,58,EIS,26:06.8,20:40.2,2,1,Pan_5pulse_EIS_0dC,3.43958,0,-2.17502,,0.001,6000,0.01423,2,-2,20,10,46,16,3.4413,162.62034,-25.02015,0.01422,0,0.02,10,3,0,0,0,0,0,1.01908,0.06194,164.53383,-8.74673,0,0,2.15198
2924,5/24/2017 5:34,58,EIS,30:50.1,25:23.6,2,1,Pan_5pulse_EIS_0dC,3.44022,0,-2.17502,,0.001,6000,0.01067,2,-2,20,10,47,16,3.44138,165.55677,-25.976,0.01065,0,0.02,10,3,0,0,0,0,0,1.01847,0.06077,167.58221,-8.91706,0,0,2.15198
2925,5/24/2017 5:41,58,EIS,37:07.0,31:40.4,2,1,Pan_5pulse_EIS_0dC,3.44086,0,-2.17502,,0.001,6000,0.008,2,-2,20,10,48,16,3.44203,168.99286,-27.68653,0.008,0,0.02,10,3,0,0,0,0,0,1.02222,0.05969,171.24582,-9.30426,0,0,2.15198
2926,5/24/2017 5:49,58,EIS,45:29.2,40:02.7,2,1,Pan_5pulse_EIS_0dC,3.44151,0,-2.17502,,0.001,6000,0.006,2,-2,20,10,49,16,3.44283,172.15359,-30.29479,0.006,0,0.02,10,3,0,0,0,0,0,1.02022,0.05837,174.79884,-9.98046,0,0,2.15198
2927,5/24/2017 6:00,58,EIS,56:39.1,51:12.5,2,1,Pan_5pulse_EIS_0dC,3.44215,0,-2.17502,,0.001,6000,0.0045,2,-2,20,10,50,16,3.44382,176.20496,-33.65984,0.00449,0,0.02,10,3,0,0,0,0,0,1.02659,0.05723,179.39112,-10.81473,0,0,1.95023
2928,5/24/2017 6:15,58,EIS,11:30.7,06:04.1,2,1,Pan_5pulse_EIS_0dC,3.44279,0,-2.17502,,0.001,6000,0.00337,2,-2,20,10,51,16,3.4444,180.78972,-37.73375,0.00338,0,0.02,10,3,0,0,0,0,0,1.02978,0.05576,184.68557,-11.78931,0,0,1.95023
2929,5/24/2017 6:35,58,EIS,31:17.2,25:50.7,2,1,Pan_5pulse_EIS_0dC,3.44344,0,-2.17502,,0.001,6000,0.00253,2,-2,20,10,52,16,3.44518,185.48909,-42.42054,0.00253,0,0.02,10,3,0,0,0,0,0,1.02959,0.05411,190.27797,-12.88176,0,0,2.15198
2930,5/24/2017 7:01,58,EIS,57:41.4,52:14.8,2,1,Pan_5pulse_EIS_0dC,3.44472,0,-2.17502,,0.001,6000,0.0019,2,-2,20,10,53,16,3.44598,190.76595,-48.07049,0.0019,0,0.02,10,3,0,0,0,0,0,1.03438,0.05258,196.7293,-14.14333,0,0,2.09593
2931,5/24/2017 7:36,58,EIS,32:50.9,27:24.3,2,1,Pan_5pulse_EIS_0dC,3.44472,0,-2.17502,,0.001,6000,0.00142,2,-2,20,10,54,16,3.44659,196.15334,-54.97219,0.00142,0,0.02,10,3,0,0,0,0,0,1.03507,0.05081,203.71076,-15.65559,0,0,1.95023
2933,5/22/2017 10:47,42,EIS,00:26.5,00:21.4,1,1,Pan_5pulse_EIS_0dC,4.15181,0,0,,0.001,6000,6000,2,-2,20,10,1,16,4.14604,23.70966,7.49024,6000,0,0.02,10,3,0,0,0,0,0,0.99586,0.40051,24.86467,17.53212,0,0,2.14077
2934,5/22/2017 10:48,42,EIS,00:37.2,00:32.2,1,1,Pan_5pulse_EIS_0dC,4.15181,0,0,,0.001,6000,4499.36526,2,-2,20,10,2,16,4.15153,23.43042,5.41387,4571.42871,0,0.02,10,3,0,0,0,0,0,0.9658,0.40162,24.04776,13.01051,0,0,1.92781
2935,5/22/2017 10:48,42,EIS,00:48.0,00:42.9,1,1,Pan_5pulse_EIS_0dC,4.15117,0,0,,0.001,6000,3374.04795,2,-2,20,10,3,16,4.15108,23.32734,3.52388,3428.57153,0,0.02,10,3,0,0,0,0,0,0.97997,0.41538,23.592,8.59028,0,0,1.92781
2936,5/22/2017 10:48,42,EIS,00:58.8,00:53.8,1,1,Pan_5pulse_EIS_0dC,4.15117,0,0,,0.001,6000,2530.17902,2,-2,20,10,4,16,4.15055,23.42422,1.83125,2526.31567,0,0.02,10,3,0,0,0,0,0,0.99521,0.42357,23.4957,4.47017,0,0,2.14077
2937,5/22/2017 10:48,42,EIS,01:09.7,01:04.6,1,1,Pan_5pulse_EIS_0dC,4.15053,0,0,,0.001,6000,1897.3666,2,-2,20,10,5,16,4.1496,23.6874,0.46777,1882.35291,0,0.02,10,3,0,0,0,0,0,1.00786,0.4254,23.69201,1.1313,0,0,2.14077
2938,5/22/2017 10:48,42,EIS,01:20.6,01:15.6,1,1,Pan_5pulse_EIS_0dC,4.15053,0,0,,0.001,6000,1422.82422,2,-2,20,10,6,16,4.14187,24.0532,-0.60222,1432.83582,0,0.02,10,3,0,0,0,0,0,1.01534,0.42199,24.06074,-1.43421,0,0,2.14077
2939,5/22/2017 10:49,42,EIS,01:31.5,01:26.4,1,1,Pan_5pulse_EIS_0dC,4.14988,0,0,,0.001,6000,1066.96765,2,-2,20,10,7,16,4.13972,24.5569,-1.59287,1066.66663,0,0.02,10,3,0,0,0,0,0,1.02252,0.41551,24.6085,-3.71127,0,0,2.14077
2940,5/22/2017 10:49,42,EIS,01:43.0,01:37.9,1,1,Pan_5pulse_EIS_0dC,4.1531,0,0,,0.001,6000,800.11286,2,-2,20,10,8,16,4.15178,25.1498,-2.43097,800,0,0.02,10,3,0,0,0,0,0,1.02252,0.40632,25.26701,-5.52105,0,0,1.93902
2941,5/22/2017 10:49,42,EIS,01:54.0,01:48.9,1,1,Pan_5pulse_EIS_0dC,4.15053,0,0,,0.001,6000,600,2,-2,20,10,9,16,4.15202,25.83201,-3.1782,600,0,0.02,10,3,0,0,0,0,0,1.02995,0.39573,26.02678,-7.01404,0,0,2.14077
2942,5/22/2017 10:49,42,EIS,02:05.2,02:00.1,1,1,Pan_5pulse_EIS_0dC,4.15117,0,0,,0.001,6000,449.93653,2,-2,20,10,10,16,4.14421,26.60294,-3.85175,450.70422,0,0.02,10,3,0,0,0,0,0,1.02995,0.38419,26.88033,-8.23841,0,0,1.92781
2943,5/22/2017 10:49,42,EIS,02:17.3,02:12.3,1,1,Pan_5pulse_EIS_0dC,4.15374,0,0,,0.001,6000,337.4048,2,-2,20,10,11,16,4.15308,27.47752,-4.482,336.8421,0,0.02,10,3,0,0,0,0,0,1.03558,0.37197,27.84066,-9.26423,0,0,2.14077
2944,5/22/2017 10:50,42,EIS,02:29.1,02:24.1,1,1,Pan_5pulse_EIS_0dC,4.15246,0,0,,0.001,6000,253.0179,2,-2,20,10,12,16,4.15398,28.42232,-5.05625,253.29816,0,0.02,10,3,0,0,0,0,0,1.03677,0.35914,28.86857,-10.08723,0,0,2.15198
2945,5/22/2017 10:50,42,EIS,02:41.4,02:36.4,1,1,Pan_5pulse_EIS_0dC,4.1531,0,0,,0.001,6000,189.73666,2,-2,20,10,13,16,4.13281,29.46144,-5.60005,189.72333,0,0.02,10,3,0,0,0,0,0,1.03962,0.34667,29.98894,-10.76243,0,0,1.93902
2946,5/22/2017 10:50,42,EIS,02:53.0,02:48.0,1,1,Pan_5pulse_EIS_0dC,4.15181,0,0,,0.001,6000,142.28242,2,-2,20,10,14,16,4.1517,30.57246,-6.11253,142.43323,0,0.02,10,3,0,0,0,0,0,1.03907,0.33328,31.17753,-11.3064,0,0,1.92781
2947,5/22/2017 10:50,42,EIS,03:05.1,03:00.0,1,1,Pan_5pulse_EIS_0dC,4.15246,0,0,,0.001,6000,106.69676,2,-2,20,10,15,16,4.15021,31.76101,-6.60291,106.66666,0,0.02,10,3,0,0,0,0,0,1.04021,0.32065,32.4401,-11.74413,0,0,1.95023
2948,5/22/2017 10:50,42,EIS,03:16.6,03:11.6,1,1,Pan_5pulse_EIS_0dC,4.15053,0,0,,0.001,6000,80.01129,2,-2,20,10,16,16,4.13281,33.01382,-7.08814,80,0,0.02,10,3,0,0,0,0,0,1.04101,0.3083,33.76617,-12.11756,0,0,1.92781
2949,5/22/2017 10:51,42,EIS,03:28.6,03:23.5,1,1,Pan_5pulse_EIS_0dC,4.15117,0,0,,0.001,6000,60,2,-2,20,10,17,16,4.15299,34.3243,-7.58839,60,0,0.02,10,3,0,0,0,0,0,1.04143,0.29626,35.15311,-12.46638,0,0,1.93902
2950,5/22/2017 10:51,42,EIS,03:40.0,03:35.0,1,1,Pan_5pulse_EIS_0dC,4.14988,0,0,,0.001,6000,44.99365,2,-2,20,10,18,16,4.1467,35.71529,-8.10508,44.94382,0,0.02,10,3,0,0,0,0,0,1.0419,0.28449,36.62341,-12.78591,0,0,1.93902
2951,5/22/2017 10:51,42,EIS,03:51.8,03:46.7,1,1,Pan_5pulse_EIS_0dC,4.15053,0,0,,0.001,6000,33.74048,2,-2,20,10,19,16,4.15154,37.16736,-8.64634,33.70787,0,0.02,10,3,0,0,0,0,0,1.04147,0.27292,38.15982,-13.09595,0,0,1.92781
2952,5/22/2017 10:51,42,EIS,04:03.9,03:58.9,1,1,Pan_5pulse_EIS_0dC,4.15117,0,0,,0.001,6000,25.30179,2,-2,20,10,20,16,4.13433,38.67007,-9.21272,25.31646,0,0.02,10,3,0,0,0,0,0,1.04127,0.26194,39.75234,-13.40029,0,0,1.93902
2953,5/22/2017 10:51,42,EIS,04:15.6,04:10.6,1,1,Pan_5pulse_EIS_0dC,4.14988,0,0,,0.001,6000,18.97367,2,-2,20,10,21,16,4.13341,40.21796,-9.82152,18.98734,0,0.02,10,3,0,0,0,0,0,1.04224,0.25175,41.39984,-13.72345,0,0,1.93902
2954,5/22/2017 10:52,42,EIS,04:27.6,04:22.5,1,1,Pan_5pulse_EIS_0dC,4.15053,0,0,,0.001,6000,14.22824,2,-2,20,10,22,16,4.13061,41.78481,-10.51846,14.21801,0,0.02,10,3,0,0,0,0,0,1.04052,0.24148,43.08838,-14.12946,0,0,1.92781
2955,5/22/2017 10:52,42,EIS,04:39.2,04:34.1,1,1,Pan_5pulse_EIS_0dC,4.14924,0,0,,0.001,6000,10.66968,2,-2,20,10,23,16,4.14391,43.31306,-11.34843,10.67616,0,0.02,10,3,0,0,0,0,0,1.03935,0.23213,44.77508,-14.68201,0,0,2.12956
2956,5/22/2017 10:52,42,EIS,04:50.9,04:45.9,1,1,Pan_5pulse_EIS_0dC,4.14988,0,0,,0.001,6000,8.00113,2,-2,20,10,24,16,4.13426,44.79996,-12.44012,8,0,0.02,10,3,0,0,0,0,0,1.03861,0.22338,46.49509,-15.51899,0,0,1.92781
2957,5/22/2017 10:52,42,EIS,05:03.1,04:58.1,1,1,Pan_5pulse_EIS_0dC,4.15053,0,0,,0.001,6000,6,2,-2,20,10,25,16,4.12998,46.18754,-13.90035,6,0,0.02,10,3,0,0,0,0,0,1.03698,0.21499,48.2339,-16.74941,0,0,1.92781
2958,5/22/2017 10:52,42,EIS,05:14.8,05:09.7,1,1,Pan_5pulse_EIS_0dC,4.1486,0,0,,0.001,6000,4.49937,2,-2,20,10,26,16,4.14668,47.53689,-15.93368,4.5045,0,0.02,10,3,0,0,0,0,0,1.03986,0.20741,50.13619,-18.53041,0,0,1.93902
2959,5/22/2017 10:52,42,EIS,05:26.9,05:21.8,1,1,Pan_5pulse_EIS_0dC,4.14924,0,0,,0.001,6000,3.37405,2,-2,20,10,27,16,4.15088,48.95333,-18.76358,3.37079,0,0.02,10,3,0,0,0,0,0,1.04572,0.19947,52.42614,-20.97159,0,0,1.9166
2960,5/22/2017 10:53,42,EIS,05:38.3,05:33.3,1,1,Pan_5pulse_EIS_0dC,4.14795,0,0,,0.001,6000,2.53018,2,-2,20,10,28,16,4.14864,50.47852,-22.57555,2.53378,0,0.02,10,3,0,0,0,0,0,1.05475,0.19074,55.2968,-24.09566,0,0,2.14077
2961,5/22/2017 10:53,42,EIS,05:50.3,05:45.2,1,1,Pan_5pulse_EIS_0dC,4.1486,0,0,,0.001,6000,1.89737,2,-2,20,10,29,16,4.1374,52.3142,-27.66392,1.89873,0,0.02,10,3,0,0,0,0,0,1.07029,0.18086,59.17827,-27.87003,0,0,1.93902
2962,5/22/2017 10:53,42,EIS,06:01.5,05:56.5,1,1,Pan_5pulse_EIS_0dC,4.14667,0,0,,0.001,6000,1.42282,2,-2,20,10,30,16,4.14713,54.60493,-34.41571,1.42045,0,0.02,10,3,0,0,0,0,0,1.09052,0.16895,64.54564,-32.2219,0,0,1.92781
2963,5/22/2017 10:53,42,EIS,06:13.5,06:08.5,1,1,Pan_5pulse_EIS_0dC,4.14731,0,0,,0.001,6000,1.06697,2,-2,20,10,31,16,4.12954,57.9741,-42.90365,1.06838,0,0.02,10,3,0,0,0,0,0,1.1173,0.15492,72.12295,-36.50324,0,0,1.98385
2964,5/22/2017 10:53,42,EIS,06:25.7,06:20.7,1,1,Pan_5pulse_EIS_0dC,4.1486,0,0,,0.001,6000,0.80011,2,-2,20,10,32,16,4.12824,62.27721,-53.59491,0.79957,0,0.02,10,3,0,0,0,0,0,1.13886,0.13861,82.16364,-40.71483,0,0,1.93902
2965,5/22/2017 10:54,42,EIS,06:37.3,06:32.2,1,1,Pan_5pulse_EIS_0dC,4.14602,0,0,,0.001,6000,0.6,2,-2,20,10,33,16,4.14669,68.16576,-66.39352,0.59904,0,0.02,10,3,0,0,0,0,0,1.15814,0.12171,95.15604,-44.24542,0,0,1.92781
2966,5/22/2017 10:54,42,EIS,06:48.1,06:43.1,1,1,Pan_5pulse_EIS_0dC,4.14731,0,0,,0.001,6000,0.44994,2,-2,20,10,34,16,4.14813,76.23608,-80.56568,0.44964,0,0.02,10,3,0,0,0,0,0,1.16602,0.10512,110.91784,-46.58165,0,0,1.92781
2967,5/22/2017 10:54,42,EIS,06:58.5,06:53.4,1,1,Pan_5pulse_EIS_0dC,4.14474,0,0,,0.001,6000,0.3374,2,-2,20,10,35,16,4.12759,85.64787,-95.16868,0.33723,0,0.02,10,3,0,0,0,0,0,1.15421,0.09015,128.03372,-48.0141,0,0,1.92781
2968,5/22/2017 10:54,42,EIS,07:12.2,07:07.1,1,1,Pan_5pulse_EIS_0dC,4.14602,0,0,,0.001,6000,0.25302,2,-2,20,10,36,16,4.12738,108.46623,-107.05356,0.2527,0,0.02,10,3,0,0,0,0,0,1.19063,0.07813,152.39878,-44.62445,0,0,1.92781
2969,5/22/2017 10:55,42,EIS,07:30.1,07:25.1,1,1,Pan_5pulse_EIS_0dC,4.14667,0,0,,0.001,6000,0.18974,2,-2,20,10,37,16,4.14841,132.0783,-113.57586,0.18978,0,0.02,10,3,0,0,0,0,0,1.1426,0.06559,174.19574,-40.69267,0,0,1.92781
2970,5/22/2017 10:55,42,EIS,07:52.9,07:47.8,1,1,Pan_5pulse_EIS_0dC,4.14474,0,0,,0.001,6000,0.14228,2,-2,20,10,38,16,4.14589,157.57467,-113.16658,0.14248,0,0.02,10,3,0,0,0,0,0,1.11392,0.05742,194.00116,-35.68506,0,0,1.92781
2971,5/22/2017 10:55,42,EIS,08:23.4,08:18.3,1,1,Pan_5pulse_EIS_0dC,4.14667,0,0,,0.001,6000,0.1067,2,-2,20,10,39,16,4.13164,186.54229,-105.11115,0.10678,0,0.02,10,3,0,0,0,0,0,1.10282,0.05151,214.11768,-29.39999,0,0,1.92781
2972,5/22/2017 10:56,42,EIS,09:02.6,08:57.5,1,1,Pan_5pulse_EIS_0dC,4.14409,0,0,,0.001,6000,0.08001,2,-2,20,10,40,16,4.14468,203.9151,-93.26291,0.07999,0,0.02,10,3,0,0,0,0,0,1.04736,0.04671,224.23055,-24.57753,0,0,1.92781
2973,5/22/2017 10:57,42,EIS,09:54.5,09:49.4,1,1,Pan_5pulse_EIS_0dC,4.14409,0,0,,0.001,6000,0.06,2,-2,20,10,41,16,4.13148,223.61012,-78.86665,0.05994,0,0.02,10,3,0,0,0,0,0,1.0575,0.0446,237.11059,-19.4276,0,0,1.92781
2974,5/22/2017 10:58,42,EIS,11:02.5,10:57.5,1,1,Pan_5pulse_EIS_0dC,4.14152,0,0,,0.001,6000,0.04499,2,-2,20,10,42,16,4.14275,232.2854,-65.97288,0.04507,0,0.02,10,3,0,0,0,0,0,1.01887,0.04219,241.47241,-15.85542,0,0,1.92781
2975,5/22/2017 11:00,42,EIS,12:33.4,12:28.4,1,1,Pan_5pulse_EIS_0dC,4.14216,0,0,,0.001,6000,0.03374,2,-2,20,10,43,16,4.14282,240.92868,-54.43111,0.03377,0,0.02,10,3,0,0,0,0,0,1.0223,0.04139,247.00076,-12.73066,0,0,1.93902
2976,5/22/2017 11:02,42,EIS,14:34.1,14:29.0,1,1,Pan_5pulse_EIS_0dC,4.14088,0,0,,0.001,6000,0.0253,2,-2,20,10,44,16,4.12998,240.10056,-45.67944,0.02531,0,0.02,10,3,0,0,0,0,0,0.99016,0.04051,244.40722,-10.77186,0,0,1.93902
2977,5/22/2017 11:04,42,EIS,17:14.0,17:08.9,1,1,Pan_5pulse_EIS_0dC,4.13766,0,0,,0.001,6000,0.01897,2,-2,20,10,45,16,4.12842,241.18091,-39.80956,0.01896,0,0.02,10,3,0,0,0,0,0,1.00007,0.04091,244.44434,-9.37279,0,0,2.14077
2978,5/22/2017 11:08,42,EIS,20:47.0,20:42.0,1,1,Pan_5pulse_EIS_0dC,4.13573,0,0,,0.001,6000,0.01423,2,-2,20,10,46,16,4.13745,242.29719,-35.47223,0.01422,0,0.02,10,3,0,0,0,0,0,1.00197,0.04092,244.87998,-8.32891,0,0,2.14077
2979,5/22/2017 11:13,42,EIS,25:30.5,25:25.4,1,1,Pan_5pulse_EIS_0dC,4.13187,0,0,,0.001,6000,0.01067,2,-2,20,10,47,16,4.12351,237.38597,-33.94243,0.01065,0,0.02,10,3,0,0,0,0,0,0.9788,0.04082,239.80031,-8.13723,0,0,1.93902
2980,5/22/2017 11:19,42,EIS,31:47.3,31:42.3,1,1,Pan_5pulse_EIS_0dC,4.12865,0,0,,0.001,6000,0.008,2,-2,20,10,48,16,4.13029,235.34769,-33.09463,0.008,0,0.02,10,3,0,0,0,0,0,0.99149,0.04172,237.66318,-8.00446,0,0,2.15198
2981,5/22/2017 11:27,42,EIS,40:09.6,40:04.5,1,1,Pan_5pulse_EIS_0dC,4.12479,0,0,,0.001,6000,0.006,2,-2,20,10,49,16,4.12665,229.18428,-33.92351,0.006,0,0.02,10,3,0,0,0,0,0,0.97433,0.04205,231.68133,-8.4197,0,0,2.12956
2982,5/22/2017 11:38,42,EIS,51:19.5,51:14.5,1,1,Pan_5pulse_EIS_0dC,4.119,0,0,,0.001,6000,0.0045,2,-2,20,10,50,16,4.11125,221.65802,-36.18679,0.00449,0,0.02,10,3,0,0,0,0,0,0.96933,0.04316,224.59244,-9.27203,0,0,1.95023
2983,5/22/2017 11:53,42,EIS,06:11.0,06:06.0,1,1,Pan_5pulse_EIS_0dC,4.11321,0,0,,0.001,6000,0.00337,2,-2,20,10,51,16,4.10559,216.352,-38.34951,0.00338,0,0.02,10,3,0,0,0,0,0,0.97857,0.04454,219.72454,-10.05157,0,0,1.93902
2984,5/22/2017 12:13,42,EIS,25:57.6,25:52.5,1,1,Pan_5pulse_EIS_0dC,4.10549,0,0,,0.001,6000,0.00253,2,-2,20,10,52,16,4.09892,208.55886,-41.00525,0.00253,0,0.02,10,3,0,0,0,0,0,0.96729,0.04551,212.5517,-11.12318,0,0,1.9166
2985,5/22/2017 12:39,42,EIS,52:21.8,52:16.7,1,1,Pan_5pulse_EIS_0dC,4.09777,0,0,,0.001,6000,0.0019,2,-2,20,10,53,16,4.09168,199.82579,-43.24014,0.0019,0,0.02,10,3,0,0,0,0,0,0.96213,0.04706,204.45062,-12.20994,0,0,1.93902
2986,5/22/2017 13:15,42,EIS,27:31.1,27:26.1,1,1,Pan_5pulse_EIS_0dC,4.08876,0,0,,0.001,6000,0.00142,2,-2,20,10,54,16,4.09035,188.97417,-45.07292,0.00142,0,0.02,10,3,0,0,0,0,0,0.94981,0.04889,194.27508,-13.41518,0,0,1.93902
2988,5/23/2017 10:09,51,EIS,05:31.1,00:21.4,3,1,Pan_5pulse_EIS_0dC,3.79151,0,-0.87,,0.001,6000,6000,2,-2,20,10,1,16,3.79335,23.94914,7.93365,6000,0,0.02,10,3,0,0,0,0,0,0.99361,0.39384,25.22904,18.32852,0,0,1.89419
2989,5/23/2017 10:09,51,EIS,05:42.0,00:32.3,3,1,Pan_5pulse_EIS_0dC,3.79151,0,-0.87,,0.001,6000,4499.36526,2,-2,20,10,2,16,3.79489,23.6624,5.80007,4571.42871,0,0.02,10,3,0,0,0,0,0,0.96431,0.39581,24.36288,13.77265,0,0,1.9166
2990,5/23/2017 10:09,51,EIS,05:52.7,00:42.9,3,1,Pan_5pulse_EIS_0dC,3.79151,0,-0.87,,0.001,6000,3374.04795,2,-2,20,10,3,16,3.79217,23.53781,3.8741,3428.57153,0,0.02,10,3,0,0,0,0,0,0.97814,0.41004,23.8545,9.34655,0,0,1.89419
2991,5/23/2017 10:09,51,EIS,06:03.4,00:53.7,3,1,Pan_5pulse_EIS_0dC,3.79151,0,-0.87,,0.001,6000,2530.17902,2,-2,20,10,4,16,3.79639,23.60588,2.15949,2526.31567,0,0.02,10,3,0,0,0,0,0,0.99306,0.41894,23.70445,5.22694,0,0,1.9054
2992,5/23/2017 10:10,51,EIS,06:14.3,01:04.5,3,1,Pan_5pulse_EIS_0dC,3.79151,0,-0.87,,0.001,6000,1897.3666,2,-2,20,10,5,16,3.79805,23.83732,0.79259,1882.35291,0,0.02,10,3,0,0,0,0,0,1.00575,0.42169,23.85049,1.90438,0,0,1.9054
2993,5/23/2017 10:10,51,EIS,06:25.0,01:15.2,3,1,Pan_5pulse_EIS_0dC,3.79151,0,-0.87,,0.001,6000,1422.82422,2,-2,20,10,6,16,3.79893,24.16855,-0.27024,1432.83582,0,0.02,10,3,0,0,0,0,0,1.01318,0.41919,24.17006,-0.64062,0,0,1.9054
2994,5/23/2017 10:10,51,EIS,06:35.8,01:26.1,3,1,Pan_5pulse_EIS_0dC,3.79151,0,-0.87,,0.001,6000,1066.96765,2,-2,20,10,7,16,3.78866,24.62713,-1.24204,1066.66663,0,0.02,10,3,0,0,0,0,0,1.01318,0.41367,24.65843,-2.8872,0,0,1.9054
2995,5/23/2017 10:10,51,EIS,06:46.8,01:37.1,3,1,Pan_5pulse_EIS_0dC,3.79151,0,-0.87,,0.001,6000,800.11286,2,-2,20,10,8,16,3.79386,25.16769,-2.0551,800,0,0.02,10,3,0,0,0,0,0,1.02393,0.40549,25.25146,-4.66819,0,0,2.10714
2996,5/23/2017 10:10,51,EIS,06:57.9,01:48.1,3,1,Pan_5pulse_EIS_0dC,3.79216,0,-0.87,,0.001,6000,600,2,-2,20,10,9,16,3.80213,25.78913,-2.77011,600,0,0.02,10,3,0,0,0,0,0,1.02707,0.39598,25.93748,-6.13085,0,0,1.9054
2997,5/23/2017 10:11,51,EIS,07:09.1,01:59.4,3,1,Pan_5pulse_EIS_0dC,3.79216,0,-0.87,,0.001,6000,449.93653,2,-2,20,10,10,16,3.78991,26.48919,-3.40645,450.70422,0,0.02,10,3,0,0,0,0,0,1.02963,0.38552,26.70732,-7.3279,0,0,1.89419
2998,5/23/2017 10:11,51,EIS,07:20.6,02:10.8,3,1,Pan_5pulse_EIS_0dC,3.79216,0,-0.87,,0.001,6000,337.4048,2,-2,20,10,11,16,3.79498,27.28338,-3.99643,336.8421,0,0.02,10,3,0,0,0,0,0,1.03229,0.37436,27.57452,-8.33334,0,0,1.89419
2999,5/23/2017 10:11,51,EIS,07:32.4,02:22.6,3,1,Pan_5pulse_EIS_0dC,3.79216,0,-0.87,,0.001,6000,253.0179,2,-2,20,10,12,16,3.79416,28.13829,-4.53112,253.29816,0,0.02,10,3,0,0,0,0,0,1.0335,0.36262,28.50078,-9.14783,0,0,2.10714
3000,5/23/2017 10:11,51,EIS,07:44.6,02:34.9,3,1,Pan_5pulse_EIS_0dC,3.79216,0,-0.87,,0.001,6000,189.73666,2,-2,20,10,13,16,3.79421,29.07895,-5.03494,189.72333,0,0.02,10,3,0,0,0,0,0,1.03631,0.35115,29.51162,-9.82321,0,0,2.10714
3001,5/23/2017 10:11,51,EIS,07:56.3,02:46.6,3,1,Pan_5pulse_EIS_0dC,3.79216,0,-0.87,,0.001,6000,142.28242,2,-2,20,10,14,16,3.78717,30.08356,-5.50963,142.43323,0,0.02,10,3,0,0,0,0,0,1.03574,0.33865,30.58393,-10.37838,0,0,1.9054
3002,5/23/2017 10:12,51,EIS,08:08.3,02:58.6,3,1,Pan_5pulse_EIS_0dC,3.79216,0,-0.87,,0.001,6000,106.69676,2,-2,20,10,15,16,3.79436,31.15956,-5.96464,106.66666,0,0.02,10,3,0,0,0,0,0,1.03698,0.32686,31.7253,-10.83661,0,0,1.9054
3003,5/23/2017 10:12,51,EIS,08:20.6,03:10.8,3,1,Pan_5pulse_EIS_0dC,3.79216,0,-0.87,,0.001,6000,80.01129,2,-2,20,10,16,16,3.78951,32.30073,-6.41725,80,0,0.02,10,3,0,0,0,0,0,1.03816,0.31524,32.93202,-11.23676,0,0,1.89419
3004,5/23/2017 10:12,51,EIS,08:32.4,03:22.6,3,1,Pan_5pulse_EIS_0dC,3.7928,0,-0.87,,0.001,6000,60,2,-2,20,10,17,16,3.79453,33.49985,-6.88172,60,0,0.02,10,3,0,0,0,0,0,1.03892,0.30378,34.19938,-11.60851,0,0,1.9054
3005,5/23/2017 10:12,51,EIS,08:43.8,03:34.0,3,1,Pan_5pulse_EIS_0dC,3.7928,0,-0.87,,0.001,6000,44.99365,2,-2,20,10,18,16,3.79464,34.78674,-7.36243,44.94382,0,0.02,10,3,0,0,0,0,0,1.03968,0.29239,35.55731,-11.95,0,0,1.89419
3006,5/23/2017 10:12,51,EIS,08:55.4,03:45.7,3,1,Pan_5pulse_EIS_0dC,3.7928,0,-0.87,,0.001,6000,33.74048,2,-2,20,10,19,16,3.79468,36.15272,-7.86073,33.70787,0,0.02,10,3,0,0,0,0,0,1.04019,0.28115,36.99743,-12.26696,0,0,2.10714
3007,5/23/2017 10:13,51,EIS,09:07.5,03:57.7,3,1,Pan_5pulse_EIS_0dC,3.7928,0,-0.87,,0.001,6000,25.30179,2,-2,20,10,20,16,3.8037,37.60141,-8.36564,25.31646,0,0.02,10,3,0,0,0,0,0,1.04055,0.27013,38.52077,-12.54299,0,0,2.09593
3008,5/23/2017 10:13,51,EIS,09:19.2,04:09.4,3,1,Pan_5pulse_EIS_0dC,3.7928,0,-0.87,,0.001,6000,18.97367,2,-2,20,10,21,16,3.79485,39.14873,-8.88881,18.98734,0,0.02,10,3,0,0,0,0,0,1.04306,0.25982,40.14516,-12.79226,0,0,1.89419
3009,5/23/2017 10:13,51,EIS,09:31.1,04:21.3,3,1,Pan_5pulse_EIS_0dC,3.7928,0,-0.87,,0.001,6000,14.22824,2,-2,20,10,22,16,3.79491,40.78148,-9.43685,14.21801,0,0.02,10,3,0,0,0,0,0,1.04248,0.24905,41.85908,-13.02894,0,0,1.89419
3010,5/23/2017 10:13,51,EIS,09:42.6,04:32.9,3,1,Pan_5pulse_EIS_0dC,3.7928,0,-0.87,,0.001,6000,10.66968,2,-2,20,10,23,16,3.80508,42.47844,-10.01909,10.67616,0,0.02,10,3,0,0,0,0,0,1.04269,0.23891,43.64401,-13.2714,0,0,1.9054
3011,5/23/2017 10:13,51,EIS,09:54.5,04:44.7,3,1,Pan_5pulse_EIS_0dC,3.7928,0,-0.87,,0.001,6000,8.00113,2,-2,20,10,24,16,3.78475,44.29404,-10.69121,8,0,0.02,10,3,0,0,0,0,0,1.04438,0.2292,45.56604,-13.56987,0,0,1.9054
3012,5/23/2017 10:13,51,EIS,10:06.6,04:56.9,3,1,Pan_5pulse_EIS_0dC,3.79344,0,-0.87,,0.001,6000,6,2,-2,20,10,25,16,3.79516,46.2232,-11.43868,6,0,0.02,10,3,0,0,0,0,0,1.04461,0.21938,47.61751,-13.89953,0,0,2.10714
3013,5/23/2017 10:14,51,EIS,10:18.3,05:08.5,3,1,Pan_5pulse_EIS_0dC,3.79344,0,-0.87,,0.001,6000,4.49937,2,-2,20,10,26,16,3.79519,48.39614,-12.2669,4.5045,0,0.02,10,3,0,0,0,0,0,1.04877,0.21006,49.92658,-14.22313,0,0,1.9054
3014,5/23/2017 10:14,51,EIS,10:30.4,05:20.6,3,1,Pan_5pulse_EIS_0dC,3.79344,0,-0.87,,0.001,6000,3.37405,2,-2,20,10,27,16,3.79528,50.93565,-13.09371,3.37079,0,0.02,10,3,0,0,0,0,0,1.05341,0.2003,52.59169,-14.41652,0,0,1.89419
3015,5/23/2017 10:14,51,EIS,10:41.9,05:32.1,3,1,Pan_5pulse_EIS_0dC,3.79344,0,-0.87,,0.001,6000,2.53018,2,-2,20,10,28,16,3.79535,53.79887,-13.72943,2.53378,0,0.02,10,3,0,0,0,0,0,1.05569,0.19013,55.52311,-14.31627,0,0,2.09593
3016,5/23/2017 10:14,51,EIS,10:53.8,05:44.0,3,1,Pan_5pulse_EIS_0dC,3.79344,0,-0.87,,0.001,6000,1.89737,2,-2,20,10,29,16,3.78759,56.90498,-13.96244,1.89873,0,0.02,10,3,0,0,0,0,0,1.05535,0.18012,58.59288,-13.78598,0,0,2.10714
3017,5/23/2017 10:14,51,EIS,11:05.0,05:55.2,3,1,Pan_5pulse_EIS_0dC,3.79344,0,-0.87,,0.001,6000,1.42282,2,-2,20,10,30,16,3.78583,60.07869,-13.69758,1.42045,0,0.02,10,3,0,0,0,0,0,1.05155,0.17065,61.62039,-12.84356,0,0,2.10714
3018,5/23/2017 10:15,51,EIS,11:17.1,06:07.3,3,1,Pan_5pulse_EIS_0dC,3.79344,0,-0.87,,0.001,6000,1.06697,2,-2,20,10,31,16,3.79552,63.05436,-12.96722,1.06838,0,0.02,10,3,0,0,0,0,0,1.04467,0.16228,64.37392,-11.62094,0,0,1.9054
3019,5/23/2017 10:15,51,EIS,11:29.2,06:19.4,3,1,Pan_5pulse_EIS_0dC,3.79344,0,-0.87,,0.001,6000,0.80011,2,-2,20,10,32,16,3.78845,65.62863,-11.89509,0.79957,0,0.02,10,3,0,0,0,0,0,1.03599,0.15533,66.6979,-10.27325,0,0,2.10714
3020,5/23/2017 10:15,51,EIS,11:40.8,06:31.0,3,1,Pan_5pulse_EIS_0dC,3.79344,0,-0.87,,0.001,6000,0.6,2,-2,20,10,33,16,3.79067,67.65666,-10.70314,0.59904,0,0.02,10,3,0,0,0,0,0,1.02676,0.1499,68.49803,-8.98957,0,0,1.9054
3021,5/23/2017 10:15,51,EIS,11:51.6,06:41.8,3,1,Pan_5pulse_EIS_0dC,3.79344,0,-0.87,,0.001,6000,0.44994,2,-2,20,10,34,16,3.79121,69.23234,-9.62997,0.44964,0,0.02,10,3,0,0,0,0,0,1.02078,0.14604,69.89888,-7.91883,0,0,1.9054
3022,5/23/2017 10:15,51,EIS,12:02.0,06:52.2,3,1,Pan_5pulse_EIS_0dC,3.79409,0,-0.87,,0.001,6000,0.3374,2,-2,20,10,35,16,3.7957,70.42458,-8.74333,0.33723,0,0.02,10,3,0,0,0,0,0,1.01493,0.14302,70.96525,-7.07715,0,0,1.89419
3023,5/23/2017 10:16,51,EIS,12:15.8,07:06.0,3,1,Pan_5pulse_EIS_0dC,3.79409,0,-0.87,,0.001,6000,0.25302,2,-2,20,10,36,16,3.79575,71.77442,-8.09913,0.2527,0,0.02,10,3,0,0,0,0,0,1.01828,0.14098,72.22993,-6.43811,0,0,1.9054
3024,5/23/2017 10:16,51,EIS,12:33.8,07:24.1,3,1,Pan_5pulse_EIS_0dC,3.79409,0,-0.87,,0.001,6000,0.18974,2,-2,20,10,37,16,3.79263,72.88338,-7.71382,0.18978,0,0.02,10,3,0,0,0,0,0,1.01477,0.13846,73.29045,-6.04157,0,0,2.10714
3025,5/23/2017 10:16,51,EIS,12:56.6,07:46.8,3,1,Pan_5pulse_EIS_0dC,3.79409,0,-0.87,,0.001,6000,0.14228,2,-2,20,10,38,16,3.79586,73.90878,-7.6186,0.14248,0,0.02,10,3,0,0,0,0,0,1.01384,0.13645,74.30041,-5.88532,0,0,2.10714
3026,5/23/2017 10:17,51,EIS,13:26.7,08:16.9,3,1,Pan_5pulse_EIS_0dC,3.79409,0,-0.87,,0.001,6000,0.1067,2,-2,20,10,39,16,3.79503,75.06711,-7.8023,0.10678,0,0.02,10,3,0,0,0,0,0,1.0154,0.13454,75.4715,-5.93388,0,0,1.9054
3027,5/23/2017 10:17,51,EIS,14:05.8,08:56.0,3,1,Pan_5pulse_EIS_0dC,3.79409,0,-0.87,,0.001,6000,0.08001,2,-2,20,10,40,16,3.7942,76.1482,-8.26797,0.07999,0,0.02,10,3,0,0,0,0,0,1.01494,0.13251,76.59574,-6.19675,0,0,1.9054
3028,5/23/2017 10:18,51,EIS,14:57.8,09:48.0,3,1,Pan_5pulse_EIS_0dC,3.79473,0,-0.87,,0.001,6000,0.06,2,-2,20,10,41,16,3.79551,77.361,-8.95039,0.05994,0,0.02,10,3,0,0,0,0,0,1.01694,0.13058,77.87705,-6.59957,0,0,1.89419
3029,5/23/2017 10:19,51,EIS,16:05.9,10:56.1,3,1,Pan_5pulse_EIS_0dC,3.79473,0,-0.87,,0.001,6000,0.04499,2,-2,20,10,42,16,3.79608,78.73937,-9.97617,0.04507,0,0.02,10,3,0,0,0,0,0,1.01886,0.12837,79.36884,-7.22082,0,0,1.89419
3030,5/23/2017 10:21,51,EIS,17:36.5,12:26.7,3,1,Pan_5pulse_EIS_0dC,3.79537,0,-0.87,,0.001,6000,0.03374,2,-2,20,10,43,16,3.79706,80.35883,-11.37139,0.03377,0,0.02,10,3,0,0,0,0,0,1.02264,0.126,81.15941,-8.05431,0,0,2.10714
3031,5/23/2017 10:23,51,EIS,19:37.2,14:27.4,3,1,Pan_5pulse_EIS_0dC,3.79602,0,-0.87,,0.001,6000,0.0253,2,-2,20,10,44,16,3.7977,82.30719,-13.21219,0.02531,0,0.02,10,3,0,0,0,0,0,1.02779,0.12329,83.36087,-9.11949,0,0,1.9054
3032,5/23/2017 10:26,51,EIS,22:17.1,17:07.3,3,1,Pan_5pulse_EIS_0dC,3.79666,0,-0.87,,0.001,6000,0.01897,2,-2,20,10,45,16,3.79855,84.69896,-15.53174,0.01896,0,0.02,10,3,0,0,0,0,0,1.03239,0.11989,86.11126,-10.39121,0,0,2.10714
3033,5/23/2017 10:29,51,EIS,25:50.1,20:40.4,3,1,Pan_5pulse_EIS_0dC,3.7973,0,-0.87,,0.001,6000,0.01423,2,-2,20,10,46,16,3.79976,87.56004,-18.43799,0.01422,0,0.02,10,3,0,0,0,0,0,1.0394,0.11616,89.48028,-11.89135,0,0,1.9054
3034,5/23/2017 10:34,51,EIS,30:33.5,25:23.7,3,1,Pan_5pulse_EIS_0dC,3.79923,0,-0.87,,0.001,6000,0.01067,2,-2,20,10,47,16,3.80084,90.88058,-22.1091,0.01065,0,0.02,10,3,0,0,0,0,0,1.04492,0.11172,93.53124,-13.6731,0,0,1.89419
3035,5/23/2017 10:40,51,EIS,36:50.5,31:40.7,3,1,Pan_5pulse_EIS_0dC,3.80052,0,-0.87,,0.001,6000,0.008,2,-2,20,10,48,16,3.8025,94.85447,-26.41236,0.008,0,0.02,10,3,0,0,0,0,0,1.05292,0.10694,98.46311,-15.55994,0,0,2.10714
3036,5/23/2017 10:49,51,EIS,45:12.6,40:02.8,3,1,Pan_5pulse_EIS_0dC,3.80245,0,-0.87,,0.001,6000,0.006,2,-2,20,10,49,16,3.80451,99.45211,-31.45015,0.006,0,0.02,10,3,0,0,0,0,0,1.05904,0.10153,104.30644,-17.54873,0,0,2.11835
3037,5/23/2017 11:00,51,EIS,56:22.5,51:12.8,3,1,Pan_5pulse_EIS_0dC,3.80374,0,-0.87,,0.001,6000,0.0045,2,-2,20,10,50,16,3.80576,104.78521,-37.06212,0.00449,0,0.02,10,3,0,0,0,0,0,1.06593,0.0959,111.14649,-19.47849,0,0,2.11835
3038,5/23/2017 11:15,51,EIS,11:14.0,06:04.2,3,1,Pan_5pulse_EIS_0dC,3.80567,0,-0.87,,0.001,6000,0.00337,2,-2,20,10,51,16,3.80743,111.35598,-43.07994,0.00338,0,0.02,10,3,0,0,0,0,0,1.07444,0.08999,119.39863,-21.1498,0,0,2.11835
3039,5/23/2017 11:34,51,EIS,31:00.2,25:50.4,3,1,Pan_5pulse_EIS_0dC,3.80695,0,-0.87,,0.001,6000,0.00253,2,-2,20,10,52,16,3.8087,118.48717,-49.31355,0.00253,0,0.02,10,3,0,0,0,0,0,1.07455,0.08373,128.33953,-22.59674,0,0,1.9166
3040,5/23/2017 12:01,51,EIS,57:24.4,52:14.6,3,1,Pan_5pulse_EIS_0dC,3.8076,0,-0.87,,0.001,6000,0.0019,2,-2,20,10,53,16,3.80959,126.91216,-56.05617,0.0019,0,0.02,10,3,0,0,0,0,0,1.08086,0.07791,138.74073,-23.83069,0,0,1.9166
3041,5/23/2017 12:36,51,EIS,32:33.9,27:24.1,3,1,Pan_5pulse_EIS_0dC,3.80888,0,-0.87,,0.001,6000,0.00142,2,-2,20,10,54,16,3.81021,135.5726,-63.20108,0.00142,0,0.02,10,3,0,0,0,0,0,1.07835,0.07209,149.58043,-24.99394,0,0,1.92781
3043,5/26/2017 10:17,58,EIS,43:34.3,58:05.4,3,1,Pan_5pulse_EIS_0dC,3.37717,0,-2.32002,,0.001,6000,6000,2,-2,20,10,1,16,3.37377,25.24793,7.96415,6000,0,0.02,10,3,0,0,0,0,0,0.99769,0.37685,26.47424,17.50723,0,0,1.80452
3044,5/26/2017 10:17,58,EIS,43:45.0,58:16.1,3,1,Pan_5pulse_EIS_0dC,3.37652,0,-2.32002,,0.001,6000,4499.36526,2,-2,20,10,2,16,3.37151,24.99272,5.76223,4571.42871,0,0.02,10,3,0,0,0,0,0,0.96747,0.3772,25.64838,12.98304,0,0,1.80452
3045,5/26/2017 10:17,58,EIS,43:55.6,58:26.7,3,1,Pan_5pulse_EIS_0dC,3.37588,0,-2.32002,,0.001,6000,3374.04795,2,-2,20,10,3,16,3.37539,24.91823,3.79599,3428.57153,0,0.02,10,3,0,0,0,0,0,0.98174,0.38949,25.20571,8.66173,0,0,1.80452
3046,5/26/2017 10:17,58,EIS,44:06.4,58:37.5,3,1,Pan_5pulse_EIS_0dC,3.37588,0,-2.32002,,0.001,6000,2530.17902,2,-2,20,10,4,16,3.36823,25.03523,2.05884,2526.31567,0,0.02,10,3,0,0,0,0,0,0.99591,0.39647,25.11974,4.7013,0,0,1.81573
3047,5/26/2017 10:18,58,EIS,44:17.0,58:48.1,3,1,Pan_5pulse_EIS_0dC,3.37524,0,-2.32002,,0.001,6000,1897.3666,2,-2,20,10,5,16,3.36902,25.3089,0.68273,1882.35291,0,0.02,10,3,0,0,0,0,0,0.99591,0.39791,25.3181,1.54522,0,0,1.80452
3048,5/26/2017 10:18,58,EIS,44:27.7,58:58.8,3,1,Pan_5pulse_EIS_0dC,3.37524,0,-2.32002,,0.001,6000,1422.82422,2,-2,20,10,6,16,3.37282,25.67394,-0.38121,1432.83582,0,0.02,10,3,0,0,0,0,0,1.01395,0.39489,25.67677,-0.85068,0,0,1.80452
3049,5/26/2017 10:18,58,EIS,44:38.5,59:09.6,3,1,Pan_5pulse_EIS_0dC,3.37524,0,-2.32002,,0.001,6000,1066.96765,2,-2,20,10,7,16,3.36577,26.1656,-1.34796,1066.66663,0,0.02,10,3,0,0,0,0,0,1.02015,0.38937,26.2003,-2.94906,0,0,1.81573
3050,5/26/2017 10:18,58,EIS,44:49.3,59:20.4,3,1,Pan_5pulse_EIS_0dC,3.37524,0,-2.32002,,0.001,6000,800.11286,2,-2,20,10,8,16,3.36221,26.7334,-2.15205,800,0,0.02,10,3,0,0,0,0,0,1.02015,0.38166,26.81988,-4.6024,0,0,1.81573
3051,5/26/2017 10:18,58,EIS,45:00.3,59:31.4,3,1,Pan_5pulse_EIS_0dC,3.37524,0,-2.32002,,0.001,6000,600,2,-2,20,10,9,16,3.37487,27.37679,-2.85584,600,0,0.02,10,3,0,0,0,0,0,1.02618,0.37281,27.52534,-5.95534,0,0,1.81573
3052,5/26/2017 10:18,58,EIS,45:11.4,59:42.5,3,1,Pan_5pulse_EIS_0dC,3.37588,0,-2.32002,,0.001,6000,449.93653,2,-2,20,10,10,16,3.36058,28.09151,-3.47956,450.70422,0,0.02,10,3,0,0,0,0,0,1.02824,0.36326,28.30618,-7.06099,0,0,1.80452
3053,5/26/2017 10:19,58,EIS,45:22.8,59:53.9,3,1,Pan_5pulse_EIS_0dC,3.37652,0,-2.32002,,0.001,6000,337.4048,2,-2,20,10,11,16,3.37611,28.89506,-4.05605,336.8421,0,0.02,10,3,0,0,0,0,0,1.0307,0.35324,29.17835,-7.99051,0,0,1.80452
3055,5/22/2017 18:38,51,EIS,50:30.9,00:21.3,1,1,Pan_5pulse_EIS_0dC,3.99161,0,-0.29001,,0.001,6000,6000,2,-2,20,10,1,16,3.99353,23.74715,7.74977,6000,0,0.02,10,3,0,0,0,0,0,0.99368,0.39779,24.97972,18.07384,0,0,1.93902
3056,5/22/2017 18:38,51,EIS,50:41.7,00:32.1,1,1,Pan_5pulse_EIS_0dC,3.99161,0,-0.29001,,0.001,6000,4499.36526,2,-2,20,10,2,16,3.99255,23.45218,5.65078,4571.42871,0,0.02,10,3,0,0,0,0,0,0.9644,0.39978,24.12336,13.54714,0,0,1.93902
3057,5/22/2017 18:38,51,EIS,50:52.4,00:42.8,1,1,Pan_5pulse_EIS_0dC,3.99161,0,-0.29001,,0.001,6000,3374.04795,2,-2,20,10,3,16,3.99568,23.32902,3.75039,3428.57153,0,0.02,10,3,0,0,0,0,0,0.97844,0.41409,23.62856,9.13276,0,0,1.93902
3058,5/22/2017 18:38,51,EIS,51:03.1,00:53.5,1,1,Pan_5pulse_EIS_0dC,3.99161,0,-0.29001,,0.001,6000,2530.17902,2,-2,20,10,4,16,3.99449,23.39729,2.05149,2526.31567,0,0.02,10,3,0,0,0,0,0,0.99337,0.42294,23.48706,5.0109,0,0,1.93902
3059,5/22/2017 18:38,51,EIS,51:13.9,01:04.3,1,1,Pan_5pulse_EIS_0dC,3.99161,0,-0.29001,,0.001,6000,1897.3666,2,-2,20,10,5,16,3.99704,23.63195,0.69091,1882.35291,0,0.02,10,3,0,0,0,0,0,1.00619,0.4256,23.64205,1.67464,0,0,1.93902
3060,5/22/2017 18:38,51,EIS,51:24.8,01:15.1,1,1,Pan_5pulse_EIS_0dC,3.99161,0,-0.29001,,0.001,6000,1422.82422,2,-2,20,10,6,16,3.99361,23.96799,-0.37191,1432.83582,0,0.02,10,3,0,0,0,0,0,1.01365,0.42287,23.97087,-0.88898,0,0,1.93902
3061,5/22/2017 18:39,51,EIS,51:35.6,01:26.0,1,1,Pan_5pulse_EIS_0dC,3.99161,0,-0.29001,,0.001,6000,1066.96765,2,-2,20,10,7,16,3.99922,24.43595,-1.35038,1066.66663,0,0.02,10,3,0,0,0,0,0,1.02071,0.41707,24.47324,-3.16305,0,0,1.92781
3062,5/22/2017 18:39,51,EIS,51:46.5,01:36.9,1,1,Pan_5pulse_EIS_0dC,3.99161,0,-0.29001,,0.001,6000,800.11286,2,-2,20,10,8,16,3.99366,24.98805,-2.17436,800,0,0.02,10,3,0,0,0,0,0,1.02483,0.40858,25.08247,-4.97312,0,0,1.92781
3063,5/22/2017 18:39,51,EIS,51:58.0,01:48.4,1,1,Pan_5pulse_EIS_0dC,3.99161,0,-0.29001,,0.001,6000,600,2,-2,20,10,9,16,3.99368,25.62619,-2.90429,600,0,0.02,10,3,0,0,0,0,0,1.02813,0.39865,25.79024,-6.46591,0,0,1.93902
3064,5/22/2017 18:39,51,EIS,52:09.4,01:59.7,1,1,Pan_5pulse_EIS_0dC,3.99161,0,-0.29001,,0.001,6000,449.93653,2,-2,20,10,10,16,3.99368,26.34686,-3.55898,450.70422,0,0.02,10,3,0,0,0,0,0,1.03079,0.38772,26.58615,-7.69304,0,0,1.93902
3065,5/22/2017 18:39,51,EIS,52:20.9,02:11.3,1,1,Pan_5pulse_EIS_0dC,3.99161,0,-0.29001,,0.001,6000,337.4048,2,-2,20,10,11,16,3.98722,27.16715,-4.17048,336.8421,0,0.02,10,3,0,0,0,0,0,1.03364,0.37607,27.4854,-8.72745,0,0,2.14077
3066,5/22/2017 18:40,51,EIS,52:32.7,02:23.1,1,1,Pan_5pulse_EIS_0dC,3.99161,0,-0.29001,,0.001,6000,253.0179,2,-2,20,10,12,16,3.9891,28.05282,-4.72802,253.29816,0,0.02,10,3,0,0,0,0,0,1.0349,0.36378,28.44846,-9.56671,0,0,2.14077
3067,5/22/2017 18:40,51,EIS,52:44.9,02:35.3,1,1,Pan_5pulse_EIS_0dC,3.99161,0,-0.29001,,0.001,6000,189.73666,2,-2,20,10,13,16,3.99374,29.03018,-5.2563,189.72333,0,0.02,10,3,0,0,0,0,0,1.03788,0.3518,29.50221,-10.26297,0,0,1.92781
3068,5/22/2017 18:40,51,EIS,52:56.5,02:46.9,1,1,Pan_5pulse_EIS_0dC,3.99161,0,-0.29001,,0.001,6000,142.28242,2,-2,20,10,14,16,3.99313,30.07637,-5.75534,142.43323,0,0.02,10,3,0,0,0,0,0,1.03788,0.33876,30.62208,-10.83301,0,0,1.93902
3069,5/22/2017 18:40,51,EIS,53:08.5,02:58.9,1,1,Pan_5pulse_EIS_0dC,3.99161,0,-0.29001,,0.001,6000,106.69676,2,-2,20,10,15,16,4.00366,31.19939,-6.23344,106.66666,0,0.02,10,3,0,0,0,0,0,1.03873,0.32648,31.816,-11.29856,0,0,2.15198
3070,5/22/2017 18:40,51,EIS,53:20.1,03:10.5,1,1,Pan_5pulse_EIS_0dC,3.99161,0,-0.29001,,0.001,6000,80.01129,2,-2,20,10,16,16,3.99379,32.38975,-6.70822,80,0,0.02,10,3,0,0,0,0,0,1.03979,0.31435,33.07713,-11.70107,0,0,1.93902
3071,5/22/2017 18:41,51,EIS,53:32.0,03:22.3,1,1,Pan_5pulse_EIS_0dC,3.99161,0,-0.29001,,0.001,6000,60,2,-2,20,10,17,16,3.99378,33.64224,-7.1962,60,0,0.02,10,3,0,0,0,0,0,1.04051,0.30245,34.40328,-12.07383,0,0,1.93902
3072,5/22/2017 18:41,51,EIS,53:43.4,03:33.8,1,1,Pan_5pulse_EIS_0dC,3.99161,0,-0.29001,,0.001,6000,44.99365,2,-2,20,10,18,16,3.9938,34.98133,-7.70218,44.94382,0,0.02,10,3,0,0,0,0,0,1.04105,0.29064,35.81922,-12.41724,0,0,1.93902
3073,5/22/2017 18:41,51,EIS,53:55.1,03:45.5,1,1,Pan_5pulse_EIS_0dC,3.99161,0,-0.29001,,0.001,6000,33.74048,2,-2,20,10,19,16,3.98566,36.3986,-8.22569,33.70787,0,0.02,10,3,0,0,0,0,0,1.04152,0.2791,37.31648,-12.73431,0,0,1.95023
3074,5/22/2017 18:41,51,EIS,54:07.3,03:57.6,1,1,Pan_5pulse_EIS_0dC,3.99161,0,-0.29001,,0.001,6000,25.30179,2,-2,20,10,20,16,3.99843,37.8935,-8.76273,25.31646,0,0.02,10,3,0,0,0,0,0,1.04152,0.26783,38.89348,-13.02057,0,0,1.93902
3075,5/22/2017 18:41,51,EIS,54:18.9,04:09.2,1,1,Pan_5pulse_EIS_0dC,3.99161,0,-0.29001,,0.001,6000,18.97367,2,-2,20,10,21,16,3.99383,39.46288,-9.32182,18.98734,0,0.02,10,3,0,0,0,0,0,1.0433,0.25729,40.54893,-13.29063,0,0,1.93902
3076,5/22/2017 18:42,51,EIS,54:30.8,04:21.2,1,1,Pan_5pulse_EIS_0dC,3.99161,0,-0.29001,,0.001,6000,14.22824,2,-2,20,10,22,16,3.98706,41.09053,-9.9278,14.21801,0,0.02,10,3,0,0,0,0,0,1.04236,0.24658,42.27283,-13.58281,0,0,1.93902
3077,5/22/2017 18:42,51,EIS,54:42.2,04:32.6,1,1,Pan_5pulse_EIS_0dC,3.99161,0,-0.29001,,0.001,6000,10.66968,2,-2,20,10,23,16,3.99097,42.7661,-10.61541,10.67616,0,0.02,10,3,0,0,0,0,0,1.04245,0.23658,44.06389,-13.94023,0,0,1.93902
3078,5/22/2017 18:42,51,EIS,54:54.0,04:44.4,1,1,Pan_5pulse_EIS_0dC,3.99161,0,-0.29001,,0.001,6000,8.00113,2,-2,20,10,24,16,3.98467,44.53479,-11.47243,8,0,0.02,10,3,0,0,0,0,0,1.04245,0.227,45.98874,-14.44566,0,0,1.93902
3079,5/22/2017 18:42,51,EIS,55:06.2,04:56.5,1,1,Pan_5pulse_EIS_0dC,3.99225,0,-0.29001,,0.001,6000,6,2,-2,20,10,25,16,3.99855,46.39367,-12.5198,6,0,0.02,10,3,0,0,0,0,0,1.0445,0.21736,48.05328,-15.10211,0,0,1.93902
3080,5/22/2017 18:42,51,EIS,55:17.8,05:08.1,1,1,Pan_5pulse_EIS_0dC,3.99161,0,-0.29001,,0.001,6000,4.49937,2,-2,20,10,26,16,3.98548,48.50247,-13.82131,4.5045,0,0.02,10,3,0,0,0,0,0,1.04988,0.20817,50.4333,-15.90548,0,0,2.15198
3081,5/22/2017 18:43,51,EIS,55:29.8,05:20.2,1,1,Pan_5pulse_EIS_0dC,3.99161,0,-0.29001,,0.001,6000,3.37405,2,-2,20,10,27,16,3.98902,51.05096,-15.35638,3.37079,0,0.02,10,3,0,0,0,0,0,1.05706,0.19828,53.31059,-16.74154,0,0,1.93902
3082,5/22/2017 18:43,51,EIS,55:41.3,05:31.6,1,1,Pan_5pulse_EIS_0dC,3.99161,0,-0.29001,,0.001,6000,2.53018,2,-2,20,10,28,16,3.99388,54.14502,-16.96998,2.53378,0,0.02,10,3,0,0,0,0,0,1.06435,0.18758,56.74208,-17.40189,0,0,1.93902
3083,5/22/2017 18:43,51,EIS,55:53.3,05:43.6,1,1,Pan_5pulse_EIS_0dC,3.99161,0,-0.29001,,0.001,6000,1.89737,2,-2,20,10,29,16,3.98611,57.85565,-18.38017,1.89873,0,0.02,10,3,0,0,0,0,0,1.06989,0.17624,60.70508,-17.62454,0,0,1.93902
3084,5/22/2017 18:43,51,EIS,56:04.5,05:54.9,1,1,Pan_5pulse_EIS_0dC,3.99161,0,-0.29001,,0.001,6000,1.42282,2,-2,20,10,30,16,3.99036,62.15407,-19.28759,1.42045,0,0.02,10,3,0,0,0,0,0,1.07196,0.16472,65.07795,-17.24011,0,0,1.92781
