Repository: ali-azary/python-postgresql

# SOH-from-EIS
State of Health of Li-ion batteries from Electrochemical Impedance Spectroscopy
the data taken from https://prod-dcd-datasets-cache-zipfiles.s3.eu-west-1.amazonaws.com/wykht8y7tg-1.zip
first data is converted and cleaned into properly-formatted csv files.
All the EIS data are combined into one file and used with GPR ML model to predict SoH with SoH, impedance, frenquency, and temperature data at hand. SoH values are calulated using nominal capacity and current Ah values.

File: EIS.csv (part 18 of 18)
id,Time Stamp,Step,Status,Prog Time,Step Time,Cycle,Cycle Level,Procedure,Voltage,Current,AhAccu,Energy,StartFreq,EndFreq,SetFreq,AAcMax,VAcMin,VAcMax,mvIdeal,Go,Status.1,U1,Zreal1,Zimg1,ActFreq,EisError,AACStart,MinIntervalTime,CountOfPeriods,UIdeal,AStart,MinDuration,MinPeriods,RemTime,VRelativ,AAmplitude,Betrag,Phase,ChamberT,ChamberSP,Temp45
3085,5/22/2017 18:43,51,EIS,56:16.6,06:07.0,1,1,Pan_5pulse_EIS_0dC,3.99161,0,-0.29001,,0.001,6000,1.06697,2,-2,20,10,31,16,3.99391,66.70275,-19.40159,1.06838,0,0.02,10,3,0,0,0,0,0,1.06747,0.15367,69.46711,-16.21794,0,0,2.14077
3086,5/22/2017 18:44,51,EIS,56:28.8,06:19.2,1,1,Pan_5pulse_EIS_0dC,3.99161,0,-0.29001,,0.001,6000,0.80011,2,-2,20,10,32,16,3.98379,71.07188,-18.65023,0.79957,0,0.02,10,3,0,0,0,0,0,1.05755,0.14393,73.47818,-14.70367,0,0,2.15198
3087,5/22/2017 18:44,51,EIS,56:40.5,06:30.9,1,1,Pan_5pulse_EIS_0dC,3.99161,0,-0.29001,,0.001,6000,0.6,2,-2,20,10,33,16,3.986,74.85141,-17.29136,0.59904,0,0.02,10,3,0,0,0,0,0,1.04521,0.13605,76.82268,-13.00767,0,0,1.93902
3088,5/22/2017 18:44,51,EIS,56:51.4,06:41.8,1,1,Pan_5pulse_EIS_0dC,3.99161,0,-0.29001,,0.001,6000,0.44994,2,-2,20,10,34,16,3.98619,77.84548,-15.65689,0.44964,0,0.02,10,3,0,0,0,0,0,1.0339,0.13021,79.40439,-11.37206,0,0,1.93902
3089,5/22/2017 18:44,51,EIS,57:01.7,06:52.1,1,1,Pan_5pulse_EIS_0dC,3.99161,0,-0.29001,,0.001,6000,0.3374,2,-2,20,10,35,16,3.99378,80.22268,-14.07976,0.33723,0,0.02,10,3,0,0,0,0,0,1.02566,0.12593,81.44887,-9.95451,0,0,1.92781
3090,5/22/2017 18:44,51,EIS,57:15.4,07:05.7,1,1,Pan_5pulse_EIS_0dC,3.99161,0,-0.29001,,0.001,6000,0.25302,2,-2,20,10,36,16,3.98904,82.58548,-12.71121,0.2527,0,0.02,10,3,0,0,0,0,0,1.0263,0.12283,83.55798,-8.75006,0,0,1.92781
3091,5/22/2017 18:45,51,EIS,57:33.3,07:23.7,1,1,Pan_5pulse_EIS_0dC,3.99161,0,-0.29001,,0.001,6000,0.18974,2,-2,20,10,37,16,3.99171,84.42117,-11.65667,0.18978,0,0.02,10,3,0,0,0,0,0,1.02001,0.11969,85.22213,-7.86155,0,0,1.93902
3092,5/22/2017 18:45,51,EIS,57:56.0,07:46.4,1,1,Pan_5pulse_EIS_0dC,3.99161,0,-0.29001,,0.001,6000,0.14228,2,-2,20,10,38,16,3.99129,86.03882,-11.01954,0.14248,0,0.02,10,3,0,0,0,0,0,1.01774,0.11733,86.74162,-7.2985,0,0,1.93902
3093,5/22/2017 18:45,51,EIS,58:26.2,08:16.5,1,1,Pan_5pulse_EIS_0dC,3.99161,0,-0.29001,,0.001,6000,0.1067,2,-2,20,10,39,16,3.99369,87.57044,-10.70911,0.10678,0,0.02,10,3,0,0,0,0,0,1.01664,0.11524,88.22282,-6.97216,0,0,1.92781
3094,5/22/2017 18:46,51,EIS,59:05.1,08:55.5,1,1,Pan_5pulse_EIS_0dC,3.99161,0,-0.29001,,0.001,6000,0.08001,2,-2,20,10,40,16,3.99194,89.04225,-10.75459,0.07999,0,0.02,10,3,0,0,0,0,0,1.01698,0.11339,89.68937,-6.88687,0,0,1.93902
3095,5/22/2017 18:47,51,EIS,59:57.1,09:47.5,1,1,Pan_5pulse_EIS_0dC,3.99161,0,-0.29001,,0.001,6000,0.06,2,-2,20,10,41,16,3.99257,90.43025,-11.12185,0.05994,0,0.02,10,3,0,0,0,0,0,1.01581,0.11149,91.11161,-7.01149,0,0,1.93902
3096,5/22/2017 18:48,51,EIS,01:05.2,10:55.5,1,1,Pan_5pulse_EIS_0dC,3.99161,0,-0.29001,,0.001,6000,0.04499,2,-2,20,10,42,16,3.9921,92.00213,-11.8186,0.04507,0,0.02,10,3,0,0,0,0,0,1.01581,0.10972,92.75813,-7.32013,0,0,1.93902
3097,5/22/2017 18:50,51,EIS,02:35.8,12:26.1,1,1,Pan_5pulse_EIS_0dC,3.99096,0,-0.29001,,0.001,6000,0.03374,2,-2,20,10,43,16,3.99335,93.66087,-12.93353,0.03377,0,0.02,10,3,0,0,0,0,0,1.01936,0.10781,94.54964,-7.86219,0,0,1.93902
3098,5/22/2017 18:52,51,EIS,04:36.4,14:26.8,1,1,Pan_5pulse_EIS_0dC,3.99096,0,-0.29001,,0.001,6000,0.0253,2,-2,20,10,44,16,3.99276,95.52927,-14.34203,0.02531,0,0.02,10,3,0,0,0,0,0,1.02217,0.10581,96.59987,-8.53818,0,0,1.93902
3099,5/22/2017 18:54,51,EIS,07:16.5,17:06.8,1,1,Pan_5pulse_EIS_0dC,3.99096,0,-0.29001,,0.001,6000,0.01897,2,-2,20,10,45,16,3.99278,97.61516,-16.24304,0.01896,0,0.02,10,3,0,0,0,0,0,1.02416,0.1035,98.95734,-9.44739,0,0,2.14077
3100,5/22/2017 18:58,51,EIS,10:49.5,20:39.8,1,1,Pan_5pulse_EIS_0dC,3.99096,0,-0.29001,,0.001,6000,0.01423,2,-2,20,10,46,16,3.99273,100.09176,-18.55993,0.01422,0,0.02,10,3,0,0,0,0,0,1.0288,0.10106,101.79799,-10.50499,0,0,2.14077
3101,5/22/2017 19:03,51,EIS,15:32.8,25:23.2,1,1,Pan_5pulse_EIS_0dC,3.99096,0,-0.29001,,0.001,6000,0.01067,2,-2,20,10,47,16,3.99283,103.01889,-21.41657,0.01065,0,0.02,10,3,0,0,0,0,0,1.03318,0.09819,105.22148,-11.74393,0,0,1.92781
3102,5/22/2017 19:09,51,EIS,21:49.6,31:40.0,1,1,Pan_5pulse_EIS_0dC,3.99096,0,-0.29001,,0.001,6000,0.008,2,-2,20,10,48,16,3.99286,106.34997,-24.64185,0.008,0,0.02,10,3,0,0,0,0,0,1.03797,0.09508,109.16748,-13.04552,0,0,1.92781
3103,5/22/2017 19:17,51,EIS,30:11.8,40:02.2,1,1,Pan_5pulse_EIS_0dC,3.99096,0,-0.29001,,0.001,6000,0.006,2,-2,20,10,49,16,3.99297,110.33606,-28.56079,0.006,0,0.02,10,3,0,0,0,0,0,1.04357,0.09156,113.97265,-14.51263,0,0,1.92781
3104,5/22/2017 19:28,51,EIS,41:21.8,51:12.2,1,1,Pan_5pulse_EIS_0dC,3.99096,0,-0.29001,,0.001,6000,0.0045,2,-2,20,10,50,16,3.99306,115.05931,-32.96516,0.00449,0,0.02,10,3,0,0,0,0,0,1.05052,0.08777,119.68854,-15.98732,0,0,1.92781
3105,5/22/2017 19:43,51,EIS,56:13.2,06:03.6,1,1,Pan_5pulse_EIS_0dC,3.99161,0,-0.29001,,0.001,6000,0.00337,2,-2,20,10,51,16,3.99332,121.21662,-37.67535,0.00338,0,0.02,10,3,0,0,0,0,0,1.06048,0.08354,126.9366,-17.26577,0,0,2.14077
3106,5/22/2017 20:03,51,EIS,15:59.7,25:50.1,1,1,Pan_5pulse_EIS_0dC,3.99161,0,-0.29001,,0.001,6000,0.00253,2,-2,20,10,52,16,3.99352,128.96012,-42.58402,0.00253,0,0.02,10,3,0,0,0,0,0,1.06982,0.07877,135.8091,-18.27378,0,0,2.14077
3107,5/22/2017 20:29,51,EIS,42:23.9,52:14.2,1,1,Pan_5pulse_EIS_0dC,3.99225,0,-0.29001,,0.001,6000,0.0019,2,-2,20,10,53,16,3.99412,137.01978,-47.36034,0.0019,0,0.02,10,3,0,0,0,0,0,1.06739,0.07363,144.97387,-19.0675,0,0,1.93902
3108,5/22/2017 21:05,51,EIS,17:33.2,27:23.6,1,1,Pan_5pulse_EIS_0dC,3.99225,0,-0.29001,,0.001,6000,0.00142,2,-2,20,10,54,16,3.9945,145.44474,-52.29602,0.00142,0,0.02,10,3,0,0,0,0,0,1.06616,0.06898,154.56081,-19.77652,0,0,2.14077
3110,5/23/2017 17:49,51,EIS,45:39.6,00:21.3,5,1,Pan_5pulse_EIS_0dC,3.61715,0,-1.45002,,0.001,6000,6000,2,-2,20,10,1,16,3.61907,24.45032,7.95517,6000,0,0.02,10,3,0,0,0,0,0,0.05199,0.38651,25.71192,18.02285,0,0,1.92781
3111,5/23/2017 17:49,51,EIS,45:50.4,00:32.1,5,1,Pan_5pulse_EIS_0dC,3.6178,0,-1.45002,,0.001,6000,4499.36526,2,-2,20,10,2,16,3.61952,24.1773,5.80102,4571.42871,0,0.02,10,3,0,0,0,0,0,0.9656,0.38836,24.8635,13.4923,0,0,2.14077
3112,5/23/2017 17:49,51,EIS,46:01.1,00:42.8,5,1,Pan_5pulse_EIS_0dC,3.6178,0,-1.45002,,0.001,6000,3374.04795,2,-2,20,10,3,16,3.61953,24.07184,3.86197,3428.57153,0,0.02,10,3,0,0,0,0,0,0.9795,0.40177,24.37967,9.11458,0,0,2.12956
3113,5/23/2017 17:50,51,EIS,46:11.8,00:53.5,5,1,Pan_5pulse_EIS_0dC,3.6178,0,-1.45002,,0.001,6000,2530.17902,2,-2,20,10,4,16,3.61958,24.15619,2.14058,2526.31567,0,0.02,10,3,0,0,0,0,0,0.994,0.40988,24.25085,5.064,0,0,2.14077
3114,5/23/2017 17:50,51,EIS,46:22.6,01:04.3,5,1,Pan_5pulse_EIS_0dC,3.6178,0,-1.45002,,0.001,6000,1897.3666,2,-2,20,10,5,16,3.624,24.4001,0.77234,1882.35291,0,0.02,10,3,0,0,0,0,0,1.00622,0.41218,24.41232,1.81298,0,0,1.92781
3115,5/23/2017 17:50,51,EIS,46:33.4,01:15.1,5,1,Pan_5pulse_EIS_0dC,3.6178,0,-1.45002,,0.001,6000,1422.82422,2,-2,20,10,6,16,3.62466,24.74072,-0.28886,1432.83582,0,0.02,10,3,0,0,0,0,0,1.01322,0.40951,24.74241,-0.66892,0,0,1.92781
3116,5/23/2017 17:50,51,EIS,46:44.3,01:26.0,5,1,Pan_5pulse_EIS_0dC,3.6178,0,-1.45002,,0.001,6000,1066.96765,2,-2,20,10,7,16,3.62302,25.20899,-1.25739,1066.66663,0,0.02,10,3,0,0,0,0,0,1.01995,0.40409,25.24032,-2.85546,0,0,1.92781
3117,5/23/2017 17:50,51,EIS,46:55.2,01:36.9,5,1,Pan_5pulse_EIS_0dC,3.6178,0,-1.45002,,0.001,6000,800.11286,2,-2,20,10,8,16,3.6147,25.75647,-2.06508,800,0,0.02,10,3,0,0,0,0,0,1.02363,0.39616,25.83912,-4.58401,0,0,2.15198
3118,5/23/2017 17:50,51,EIS,47:06.2,01:47.9,5,1,Pan_5pulse_EIS_0dC,3.6178,0,-1.45002,,0.001,6000,600,2,-2,20,10,9,16,3.61974,26.38094,-2.77246,600,0,0.02,10,3,0,0,0,0,0,1.02656,0.387,26.52622,-5.99939,0,0,2.14077
3119,5/23/2017 17:51,51,EIS,47:17.5,01:59.2,5,1,Pan_5pulse_EIS_0dC,3.6178,0,-1.45002,,0.001,6000,449.93653,2,-2,20,10,10,16,3.61979,27.08131,-3.39936,450.70422,0,0.02,10,3,0,0,0,0,0,1.02875,0.37691,27.29383,-7.15459,0,0,2.12956
3120,5/23/2017 17:51,51,EIS,47:29.0,02:10.7,5,1,Pan_5pulse_EIS_0dC,3.6178,0,-1.45002,,0.001,6000,337.4048,2,-2,20,10,11,16,3.61981,27.8749,-3.97896,336.8421,0,0.02,10,3,0,0,0,0,0,1.0315,0.36633,28.15745,-8.12373,0,0,2.12956
3121,5/23/2017 17:51,51,EIS,47:40.9,02:22.6,5,1,Pan_5pulse_EIS_0dC,3.6178,0,-1.45002,,0.001,6000,253.0179,2,-2,20,10,12,16,3.61984,28.72878,-4.50343,253.29816,0,0.02,10,3,0,0,0,0,0,1.0326,0.35509,29.07961,-8.909,0,0,1.92781
3122,5/23/2017 17:51,51,EIS,47:53.1,02:34.8,5,1,Pan_5pulse_EIS_0dC,3.6178,0,-1.45002,,0.001,6000,189.73666,2,-2,20,10,13,16,3.61985,29.66502,-4.99742,189.72333,0,0.02,10,3,0,0,0,0,0,1.03535,0.34416,30.08301,-9.56236,0,0,1.93902
3123,5/23/2017 17:51,51,EIS,48:04.8,02:46.5,5,1,Pan_5pulse_EIS_0dC,3.6178,0,-1.45002,,0.001,6000,142.28242,2,-2,20,10,14,16,3.61991,30.66106,-5.4604,142.43323,0,0.02,10,3,0,0,0,0,0,1.03464,0.33222,31.14348,-10.09789,0,0,2.14077
3124,5/23/2017 17:52,51,EIS,48:16.8,02:58.5,5,1,Pan_5pulse_EIS_0dC,3.6178,0,-1.45002,,0.001,6000,106.69676,2,-2,20,10,15,16,3.61995,31.72902,-5.90366,106.66666,0,0.02,10,3,0,0,0,0,0,1.036,0.32101,32.27358,-10.54021,0,0,2.14077
3125,5/23/2017 17:52,51,EIS,48:28.4,03:10.1,5,1,Pan_5pulse_EIS_0dC,3.6178,0,-1.45002,,0.001,6000,80.01129,2,-2,20,10,16,16,3.61382,32.85966,-6.34203,80,0,0.02,10,3,0,0,0,0,0,1.03712,0.3099,33.46608,-10.92397,0,0,2.14077
3126,5/23/2017 17:52,51,EIS,48:40.2,03:21.9,5,1,Pan_5pulse_EIS_0dC,3.6178,0,-1.45002,,0.001,6000,60,2,-2,20,10,17,16,3.61999,34.04893,-6.79713,60,0,0.02,10,3,0,0,0,0,0,1.03785,0.29891,34.72075,-11.28946,0,0,1.92781
3127,5/23/2017 17:52,51,EIS,48:51.7,03:33.4,5,1,Pan_5pulse_EIS_0dC,3.6178,0,-1.45002,,0.001,6000,44.99365,2,-2,20,10,18,16,3.62004,35.3264,-7.26689,44.94382,0,0.02,10,3,0,0,0,0,0,1.03874,0.28801,36.06608,-11.624,0,0,1.92781
3128,5/23/2017 17:52,51,EIS,49:03.4,03:45.1,5,1,Pan_5pulse_EIS_0dC,3.6178,0,-1.45002,,0.001,6000,33.74048,2,-2,20,10,19,16,3.613,36.68621,-7.75468,33.70787,0,0.02,10,3,0,0,0,0,0,1.03936,0.27719,37.49684,-11.93541,0,0,1.92781
3129,5/23/2017 17:53,51,EIS,49:15.4,03:57.1,5,1,Pan_5pulse_EIS_0dC,3.6178,0,-1.45002,,0.001,6000,25.30179,2,-2,20,10,20,16,3.6293,38.13681,-8.24673,25.31646,0,0.02,10,3,0,0,0,0,0,1.03936,0.26655,39.01826,-12.20181,0,0,2.14077
3130,5/23/2017 17:53,51,EIS,49:27.0,04:08.7,5,1,Pan_5pulse_EIS_0dC,3.6178,0,-1.45002,,0.001,6000,18.97367,2,-2,20,10,21,16,3.62082,39.68903,-8.73479,18.98734,0,0.02,10,3,0,0,0,0,0,1.04235,0.25649,40.63884,-12.41183,0,0,2.12956
3131,5/23/2017 17:53,51,EIS,49:38.9,04:20.6,5,1,Pan_5pulse_EIS_0dC,3.61844,0,-1.45002,,0.001,6000,14.22824,2,-2,20,10,22,16,3.61065,41.32904,-9.22044,14.21801,0,0.02,10,3,0,0,0,0,0,1.04182,0.24603,42.34508,-12.57663,0,0,1.92781
3132,5/23/2017 17:53,51,EIS,49:50.5,04:32.2,5,1,Pan_5pulse_EIS_0dC,3.61844,0,-1.45002,,0.001,6000,10.66968,2,-2,20,10,23,16,3.62017,43.03189,-9.70341,10.67616,0,0.02,10,3,0,0,0,0,0,1.04177,0.23616,44.11236,-12.70729,0,0,2.12956
3133,5/23/2017 17:53,51,EIS,50:02.2,04:43.9,5,1,Pan_5pulse_EIS_0dC,3.61844,0,-1.45002,,0.001,6000,8.00113,2,-2,20,10,24,16,3.62019,44.83667,-10.23346,8,0,0.02,10,3,0,0,0,0,0,1.04294,0.22678,45.98968,-12.85687,0,0,2.14077
3134,5/23/2017 17:54,51,EIS,50:14.4,04:56.1,5,1,Pan_5pulse_EIS_0dC,3.61844,0,-1.45002,,0.001,6000,6,2,-2,20,10,25,16,3.62811,46.70913,-10.79924,6,0,0.02,10,3,0,0,0,0,0,1.04294,0.21733,47.94128,-13.01815,0,0,2.14077
3135,5/23/2017 17:54,51,EIS,50:26.1,05:07.8,5,1,Pan_5pulse_EIS_0dC,3.61844,0,-1.45002,,0.001,6000,4.49937,2,-2,20,10,26,16,3.63065,48.75668,-11.42152,4.5045,0,0.02,10,3,0,0,0,0,0,1.04484,0.20865,50.07659,-13.18411,0,0,2.14077
3136,5/23/2017 17:54,51,EIS,50:38.1,05:19.8,5,1,Pan_5pulse_EIS_0dC,3.61844,0,-1.45002,,0.001,6000,3.37405,2,-2,20,10,27,16,3.62025,51.084,-12.03732,3.37079,0,0.02,10,3,0,0,0,0,0,1.04822,0.19973,52.48307,-13.25917,0,0,2.14077
3137,5/23/2017 17:54,51,EIS,50:49.5,05:31.2,5,1,Pan_5pulse_EIS_0dC,3.61844,0,-1.45002,,0.001,6000,2.53018,2,-2,20,10,28,16,3.61929,53.68116,-12.51172,2.53378,0,0.02,10,3,0,0,0,0,0,1.05016,0.19052,55.11996,-13.11996,0,0,2.14077
3138,5/23/2017 17:54,51,EIS,51:01.4,05:43.1,5,1,Pan_5pulse_EIS_0dC,3.61844,0,-1.45002,,0.001,6000,1.89737,2,-2,20,10,29,16,3.60979,56.47346,-12.64386,1.89873,0,0.02,10,3,0,0,0,0,0,1.05001,0.18144,57.87158,-12.61985,0,0,1.92781
3139,5/23/2017 17:55,51,EIS,51:12.6,05:54.3,5,1,Pan_5pulse_EIS_0dC,3.61844,0,-1.45002,,0.001,6000,1.42282,2,-2,20,10,30,16,3.6203,59.34192,-12.36352,1.42045,0,0.02,10,3,0,0,0,0,0,1.0472,0.17276,60.61617,-11.76886,0,0,1.92781
3140,5/23/2017 17:55,51,EIS,51:24.7,06:06.4,5,1,Pan_5pulse_EIS_0dC,3.61844,0,-1.45002,,0.001,6000,1.06697,2,-2,20,10,31,16,3.62036,62.06005,-11.61912,1.06838,0,0.02,10,3,0,0,0,0,0,1.04164,0.16498,63.13837,-10.60437,0,0,2.15198
3141,5/23/2017 17:55,51,EIS,51:36.8,06:18.5,5,1,Pan_5pulse_EIS_0dC,3.61844,0,-1.45002,,0.001,6000,0.80011,2,-2,20,10,32,16,3.62037,64.4275,-10.51869,0.79957,0,0.02,10,3,0,0,0,0,0,1.03368,0.15834,65.28052,-9.27252,0,0,2.14077
3142,5/23/2017 17:55,51,EIS,51:48.4,06:30.1,5,1,Pan_5pulse_EIS_0dC,3.61844,0,-1.45002,,0.001,6000,0.6,2,-2,20,10,33,16,3.61574,66.3047,-9.27438,0.59904,0,0.02,10,3,0,0,0,0,0,1.02544,0.15316,66.95018,-7.9626,0,0,1.92781
3143,5/23/2017 17:55,51,EIS,51:59.4,06:41.1,5,1,Pan_5pulse_EIS_0dC,3.61844,0,-1.45002,,0.001,6000,0.44994,2,-2,20,10,34,16,3.61463,67.69414,-8.06526,0.44964,0,0.02,10,3,0,0,0,0,0,1.01875,0.14944,68.1729,-6.79435,0,0,1.92781
3144,5/23/2017 17:56,51,EIS,52:09.7,06:51.4,5,1,Pan_5pulse_EIS_0dC,3.61844,0,-1.45002,,0.001,6000,0.3374,2,-2,20,10,35,16,3.61616,68.69717,-6.97771,0.33723,0,0.02,10,3,0,0,0,0,0,1.01258,0.14664,69.05063,-5.79975,0,0,1.92781
3145,5/23/2017 17:56,51,EIS,52:23.6,07:05.3,5,1,Pan_5pulse_EIS_0dC,3.61844,0,-1.45002,,0.001,6000,0.25302,2,-2,20,10,36,16,3.62035,69.71514,-6.10402,0.2527,0,0.02,10,3,0,0,0,0,0,1.0138,0.14487,69.98186,-5.00386,0,0,2.15198
3146,5/23/2017 17:56,51,EIS,52:41.6,07:23.3,5,1,Pan_5pulse_EIS_0dC,3.61844,0,-1.45002,,0.001,6000,0.18974,2,-2,20,10,37,16,3.62039,70.47445,-5.46672,0.18978,0,0.02,10,3,0,0,0,0,0,1.01,0.14288,70.68616,-4.43557,0,0,1.92781
3147,5/23/2017 17:56,51,EIS,53:04.3,07:46.0,5,1,Pan_5pulse_EIS_0dC,3.61844,0,-1.45002,,0.001,6000,0.14228,2,-2,20,10,38,16,3.6177,71.09587,-5.08734,0.14248,0,0.02,10,3,0,0,0,0,0,1.00846,0.14148,71.27765,-4.09289,0,0,2.14077
3148,5/23/2017 17:57,51,EIS,53:34.5,08:16.2,5,1,Pan_5pulse_EIS_0dC,3.61844,0,-1.45002,,0.001,6000,0.1067,2,-2,20,10,39,16,3.61963,71.69989,-4.94503,0.10678,0,0.02,10,3,0,0,0,0,0,1.00793,0.14024,71.87021,-3.94535,0,0,1.92781
3149,5/23/2017 17:58,51,EIS,54:13.6,08:55.3,5,1,Pan_5pulse_EIS_0dC,3.61844,0,-1.45002,,0.001,6000,0.08001,2,-2,20,10,40,16,3.61992,72.16369,-5.04037,0.07999,0,0.02,10,3,0,0,0,0,0,1.00793,0.13918,72.3395,-3.99541,0,0,2.12956
3150,5/23/2017 17:58,51,EIS,55:05.5,09:47.2,5,1,Pan_5pulse_EIS_0dC,3.61844,0,-1.45002,,0.001,6000,0.06,2,-2,20,10,41,16,3.62043,72.73813,-5.3649,0.05994,0,0.02,10,3,0,0,0,0,0,1.00827,0.13824,72.93571,-4.21829,0,0,2.12956
3151,5/23/2017 18:00,51,EIS,56:13.6,10:55.3,5,1,Pan_5pulse_EIS_0dC,3.61844,0,-1.45002,,0.001,6000,0.04499,2,-2,20,10,42,16,3.61932,73.28532,-5.96057,0.04507,0,0.02,10,3,0,0,0,0,0,1.00827,0.13708,73.52732,-4.64985,0,0,2.14077
3152,5/23/2017 18:01,51,EIS,57:44.3,12:26.0,5,1,Pan_5pulse_EIS_0dC,3.61844,0,-1.45002,,0.001,6000,0.03374,2,-2,20,10,43,16,3.62048,74.00612,-6.8528,0.03377,0,0.02,10,3,0,0,0,0,0,1.01073,0.13599,74.32272,-5.29037,0,0,2.14077
3153,5/23/2017 18:03,51,EIS,59:45.0,14:26.7,5,1,Pan_5pulse_EIS_0dC,3.61844,0,-1.45002,,0.001,6000,0.0253,2,-2,20,10,44,16,3.62006,74.82626,-8.00481,0.02531,0,0.02,10,3,0,0,0,0,0,1.01317,0.13463,75.25321,-6.1062,0,0,2.12956
3154,5/23/2017 18:06,51,EIS,02:24.9,17:06.6,5,1,Pan_5pulse_EIS_0dC,3.61844,0,-1.45002,,0.001,6000,0.01897,2,-2,20,10,45,16,3.6205,75.74473,-9.5293,0.01896,0,0.02,10,3,0,0,0,0,0,1.01402,0.13283,76.3418,-7.1706,0,0,2.12956
3155,5/23/2017 18:09,51,EIS,05:57.9,20:39.6,5,1,Pan_5pulse_EIS_0dC,3.61844,0,-1.45002,,0.001,6000,0.01423,2,-2,20,10,46,16,3.62061,77.20573,-11.3568,0.01422,0,0.02,10,3,0,0,0,0,0,1.02218,0.13099,78.03654,-8.36808,0,0,2.12956
3156,5/23/2017 18:14,51,EIS,10:41.2,25:22.9,5,1,Pan_5pulse_EIS_0dC,3.61908,0,-1.45002,,0.001,6000,0.01067,2,-2,20,10,47,16,3.62072,78.86586,-13.53522,0.01065,0,0.02,10,3,0,0,0,0,0,1.02541,0.12815,80.01891,-9.73842,0,0,2.14077
3157,5/23/2017 18:20,51,EIS,16:58.1,31:39.8,5,1,Pan_5pulse_EIS_0dC,3.61908,0,-1.45002,,0.001,6000,0.008,2,-2,20,10,48,16,3.6206,80.98695,-16.08784,0.008,0,0.02,10,3,0,0,0,0,0,1.03222,0.12501,82.5694,-11.23539,0,0,1.92781
3158,5/23/2017 18:29,51,EIS,25:20.3,40:02.0,5,1,Pan_5pulse_EIS_0dC,3.61908,0,-1.45002,,0.001,6000,0.006,2,-2,20,10,49,16,3.62088,83.64863,-19.0142,0.006,0,0.02,10,3,0,0,0,0,0,1.03855,0.12107,85.78248,-12.80632,0,0,2.14077
3159,5/23/2017 18:40,51,EIS,36:30.2,51:11.9,5,1,Pan_5pulse_EIS_0dC,3.61908,0,-1.45002,,0.001,6000,0.0045,2,-2,20,10,50,16,3.62103,86.92623,-22.40668,0.00449,0,0.02,10,3,0,0,0,0,0,1.04648,0.11658,89.76764,-14.45429,0,0,1.92781
3160,5/23/2017 18:55,51,EIS,51:21.6,06:03.3,5,1,Pan_5pulse_EIS_0dC,3.61973,0,-1.45002,,0.001,6000,0.00337,2,-2,20,10,51,16,3.62136,90.91704,-25.92932,0.00338,0,0.02,10,3,0,0,0,0,0,1.05342,0.11142,94.54225,-15.91802,0,0,1.93902
3161,5/23/2017 19:15,51,EIS,11:08.1,25:49.8,5,1,Pan_5pulse_EIS_0dC,3.61973,0,-1.45002,,0.001,6000,0.00253,2,-2,20,10,52,16,3.62168,95.64253,-29.73269,0.00253,0,0.02,10,3,0,0,0,0,0,1.05926,0.10576,100.15751,-17.26906,0,0,1.92781
3162,5/23/2017 19:41,51,EIS,37:32.4,52:14.1,5,1,Pan_5pulse_EIS_0dC,3.62037,0,-1.45002,,0.001,6000,0.0019,2,-2,20,10,53,16,3.62227,100.96896,-33.8049,0.0019,0,0.02,10,3,0,0,0,0,0,1.06305,0.09984,106.47771,-18.5108,0,0,1.92781
3163,5/23/2017 20:16,51,EIS,12:41.7,27:23.4,5,1,Pan_5pulse_EIS_0dC,3.62101,0,-1.45002,,0.001,6000,0.00142,2,-2,20,10,54,16,3.62248,106.52951,-38.03577,0.00142,0,0.02,10,3,0,0,0,0,0,1.06241,0.09392,113.11612,-19.64882,0,0,1.92781
